Repository: shajisnair1/ds1-streamlit-app

File: md_sources/vol3/pages/page-126/markdown.md
## 3.26.2 Apparatus

The following equipment must be available:

a. Paint marker, pit depth gage, ultrasonic thickness gage, and a light capable of illuminating the entire accessible internal surface of the tool, calibrated angle gages, 12-inch metal rule graduated in 1/64 inch increments, a metal straight-edge, a calibrated hardened and ground profile gage. OD calipers, and ID calipers are required. See section 2.21 for calibration requirements.

b. A calibrated lead gage and a calibrated standard lead template are also required. See section 2.21 for calibration requirements.

c. A calibrated light meter to verify illumination is also required. See section 2.21 for calibration requirements.

d. Apparatus requirements for every inspection method referenced in this procedure shall be applicable in addition to the apparatus requirements specified above.

## 3.26.3 Preparation

a. All pup joints shall be sequentially numbered.

b. The tube surfaces shall be clean so that the metal surface is visible and no surface particles larger than 1/8 inch in any dimension can be broken loose with a fingernail.

c. The tool joints shall be clean so that nothing interferes with measurement of any dimension.

d. Connections shall be clean so that no scale, sand, or lubricant can be wiped from the thread or shoulder surfaces with a clean rag.

e. For integral pup joints, record the pup joint serial number. The joint shall be rejected if:

- The serial number is not found, or
- Traceability to the material properties (including documentation of yield strength, tensile strength, elongation, and impact strength) of the pup joint cannot be achieved through the serial number.

The integral pup joint may be accepted if the above requirements are waived by the customer and the waiver is provided in writing.

f. For welded pup joints, the grade and weight stencil shall be marked on either the pin milled slot or the pin neck in accordance with Figure 3.11.1. If marked in both locations, the markings on the pin neck must agree with those on the milled slot. If neither marking is present, the joint shall be rejected unless traceability in the grade and weight of the joint is achieved through the manufacturer's joint serial number.

## 3.26.4 Visual Tube Inspection

Inspect the entire internal and external surface of the pup joint between the tool joint rapers in accordance with procedure 3.4, omitting steps 3.4.3a and 3.4.3b. Surface imperfections that cause the remaining wall thickness under the imperfection to be less than the acceptance criteria listed in Table 3.5.3, or cuts (as defined in 3.4.4b) that are deeper than the acceptance criteria listed in Table 3.5.3, shall be cause for rejection. ID pitting found during the visual examination shall not exceed 1/8 inch in depth as measured or visually estimated.

## 3.26.5 Visual Connection Inspection

Inspect the pup joint connections in accordance with procedure 3.11, omitting steps 3.11.3a, 3.11.3b, and 3.11.4a.

## 3.26.6 Dimensional Inspection

Inspect the pup joints in accordance with procedure 3.12 Dimensional 1 Inspection omitting step 3.12.3a. The acceptance criteria for tool joint OD, pin ID, box shoulder width, and long space shall be determined by an agreement between the vendor and the customer.

## 3.26.7 Post-Inspection Requirements

Clean and dry the connections and thread protectors. Apply thread compound and thread protectors. Mark an acceptable integral or welded pup joint in accordance with the marking requirements specified for thick-walled drill pipe in procedure 3.35.

## 3.27 Pup Joint Inspection 2

### 3.27.1 Scope

This procedure covers the inspection requirements and acceptance criteria for welded and integral pup joints. The requirements listed in this procedure are more comprehensive than the requirements in Pup Joint Inspection 1.

### 3.27.2 Apparatus

The following equipment must be available:

a. Paint marker, pit depth gage, ultrasonic thickness gage, and a light capable of illuminating the entire accessible internal surface of the tool, calibrated angle gages, 12-inch metal rule graduated in 1/64

113

File: md_sources/vol3/pages/page-127/markdown.md
inch increments, a metal straight-edge, a calibrated hardened and ground profile gage, OD calipers and ID calipers are required. See section 2.21 for calibration requirements.

b. A calibrated lead gage and a calibrated standard lead template are also required. See section 2.21 for calibration requirements.

c. A calibrated light meter to verify illumination is also required. See section 2.21 for calibration requirements.

d. Apparatus requirements for every inspection method referenced in this procedure shall be applicable in addition to the apparatus requirements specified above.

### 3.27.3 Preparation

a. All pup joints shall be sequentially numbered.

b. The tube surfaces shall be clean so that the metal surface is visible and no surface particles larger than 1/8 inch in any dimension can be broken loose with a fingernail.

c. The tool joints shall be clean so that nothing interferes with measurement of any dimension.

d. Connections shall be clean so that no scale, mud, or lubricant can be wiped from the thread or shoulder surfaces with a clean rag.

e. For integral pup joints, record the pup joint serial number. The joint shall be rejected if:

- The serial number is not found, or
- Traceability to the material properties (including documentation of yield strength, tensile strength, elongation, and impact strength) of the pup joint cannot be achieved through the serial number.

The integral pup joint may be accepted if the above requirements are waived by the customer and the waiver is provided in writing.

f. For welded pup joints, the grade and weight stencil shall be marked on either the pin milled slot or the pin neck in accordance with Figure 3.11.1. If marked in both locations, the markings on the pin neck must agree with those on the milled slot. If neither marking is present, the joint shall be rejected unless traceability to the grade and weight of the joint is achieved through the manufacturer's joint serial number.

### 3.27.4 Procedure for Integral &amp; Welded Pup Joints

#### 3.27.4.1 Visual Tube Inspection

Inspect the entire internal and external surface of the pup joint between the tool joint tapers in accordance with procedure 3.4, omitting steps 3.4.3a and 3.4.3b. Surface imperfections that cause the remaining wall thickness under the imperfection to be less than the acceptance criteria listed in Table 3.5.3, or cuts (as defined in 3.4.4b) that are deeper than the acceptance criteria listed in Table 3.5.3, shall be cause for rejection. ID pitting found during the visual examination shall not exceed 1/8 inch in depth as measured or visually estimated.

#### 3.27.4.2 Visual Connection Inspection

Inspect the pup joint connections in accordance with procedure 3.11, omitting steps 3.11.3a, 3.11.3b and 3.11.4a

#### 3.27.4.3 Dimensional Inspection

Inspect the pup joints in accordance with procedure 3.13, Dimensional 2 Inspection omitting step 3.13.3a. The acceptance criteria for tool joint OD, pin ID, box shoulder width, tong space, box counterbore diameter, and bevel diameter shall be determined by an agreement between the vendor and the customer.

#### 3.27.4.4 Full Length Magnetic Particle Inspection (FLMPI)

This procedure covers inspection of the external surfaces of the pup joint tube in accordance with procedure 3.9, Magnetic Particle Inspection of Slip/Upper Areas. The inspection coverage includes the entire tube volume between the box and pin tool joint tapers. Any crack is cause for rejection. Grinding to remove cracks is not permitted. Other imperfections shall not exceed the specified limits given in Table 3.5.3. If the pup joint is nonmagnetic, procedure 3.17 Liquid Penetrant Inspection shall be substituted for Magnetic Particle Inspection.

#### 3.27.4.5 Blacklight Connection Inspection

Inspect the pup joint connections in accordance with procedure 3.15, Blacklight Connection Inspection. If the pup joint is nonmagnetic, procedure 3.17, Liquid Penetrant Inspection shall be substituted for Magnetic Particle Inspection.

#### 3.27.4.6 Heat Checking Inspection

Inspect the box tool joint of the pup joint in accordance with procedure 3.8, Heat Checking Inspection. If the pup joint is nonmagnetic, procedure 3.17, Liquid Penetrant Inspection shall be substituted for Magnetic Particle Inspection.

File: md_sources/vol3/pages/page-242/markdown.md
# Table 3.8.1 Used Tool Joint Acceptance Criteria

## Thick-Walled Drill Pipe

### NOTES:

1. Minimum box OD is determined by adding 4/64 inch to the maximum bevel diameter which allows for the minimum 1/42 inch wide 45 degree bevel.

2. Maximum pin ID is limited such that the connection is how weak a torsion and the thick-walled drill pipe assembly is tube wear is required.

3. Maximum pin ID values in bold text equal to the nominal pin ID indicate that the nominal pin neck tensile capacities at the specified connection makeup for 100 and maximum ID connections are less than the tensile capacities of the drill pipe assembly in the specified grade and remaining wall thickness. In such case, the tensile capacity of the thick-walled drill pipe assembly must be based on the pin neck tensile capacity and not the tube tensile capacity.

4. Minimum shoulder width is determined by subtracting 1/32 inch from half of the difference between the minimum box OD and the maximum allowable counter-bore diameter per API Specification 7-2, latest Edition.

5. Minimum bevel diameter is determined from the seal area that gives a connection seal stress equal to 90% MYS (108 ks) at nominal API MUT.

6. Maximum pin long space is 4 inches or 75% of the minimum OD, whichever is larger, the minimum box long space is determined by adding 1 inch to the length of the box.

7. Maximum bevel diameter is determined from the maximum seal area that gives a connection seal stress equal to 75% MYS (90 ks) at nominal API MUT.

8. Existing bevel diameters on thick-walled drill pipe (TWDP) connections are known to be cut in accordance with API Specification 500 requirements for the corresponding normal weight drill pipe (NWDP) connections. For a given connection type, a TWDP tool joint will often have a larger OD and/or smaller ID than the corresponding NWDP tool joint. Therefore, the API MUT is higher for most TWDP connections and the seal widths should be modified to prevent seal stresses. In excess of the connection’s yield strength, which could cause trial damage, the acceptance criteria in this table has been set to ensure that the seal stress will not exceed the connection yield strength at API MUT. Because TWDP connections are currently based on API requirements for NWDP connections, existing TWDP connections may not be in compliance with the dimensional criteria in this table.

File: md_sources/vol3/pages/page-276/markdown.md
# Table 3.14 Tool Joint Makeup Torque (ft-lb)

MAKEUP TORQUES IN THIS TABLE DO NOT APPLY TO DRILL COLLAR OR HWDP

CONNECTIONS

(API connections in bold type are box-weak)

Standard makeup torque for most dull pipe rotary shouldered connections is that torque which results in a speed level of 72,000 psi in the weaker of pin or box, as calculated by equation A-1 in DS 1 Fifth Edition. Volume 3, Appendix A. (This torque amounts to 60 percent of minimum yield strength for tool joint material conforming to A-4 Specification SDB). Thus, makeup torque on a given rotary shouldered tool joint is independent of the grade of pipe to which the tool joint may be attached. Wedge Thread™ connections are not rotary shouldered, but employ a different principle for carrying torsion. Makeup torques for HL TORQUE™, eXterne™ Torque, eXterne™ Torque M, GPDS™, TurboTorque™, TurboTorque-M™, UXT™, uGPDS™, DPM™, PIS™, Ecaras™. Wedge Thread™, NELTS™, HLIDS, HLMT, HLST, HLIST, DPM-DS, DPM-MT, DPM-ST, DPM-High Torque, and CET connections found in this section are provided by their manufacturer.

## Heavy Weight Drill Pipe

For non-proprietary HWDP connections, multiply the MUT value from this table by the factors shown on the right. For proprietary connections, including those listed in this table, consult the manufacturer.

### No.26

|  1 | 2 | 3 | 4 | 5 | 6 | 7 | 8 | 9  |
| --- | --- | --- | --- | --- | --- | --- | --- | --- |
|  OD [in]  |   |   |   |   |   |   |   |   |
|  ID [in] | 3.5/8 | 3.1/2 | 3.3/8 | 5.1/4 | 5.1/8 | 3 | 2.5/2.5 | 2.1/2.15  |
|  1 3/4 | 4260 | 4260 | 4130 | 3000 | 1940 | 940 | 700 | 460  |
|  1 7/8 | 3640 | 3640 | 3640 | 3000 | 1940 | 940 | 700 | 460  |
|  2 | 2990 | 2990 | 2990 | 2990 | 1940 | 940 | 700 | 460  |
|  2 1/8 | 2300 | 2300 | 2300 | 2300 | 1940 | 940 | 700 | 460  |
|  2 5/32 | 2130 | 2130 | 2130 | 2130 | 1940 | 940 | 700 | 460  |
|  2 1/4 | 1580 | 1580 | 1580 | 1580 | 1580 | 940 | 700 | 460  |

### NC31

|  1 | 2 | 3 | 4 | 5 | 6 | 7 | 8 | 9  |
| --- | --- | --- | --- | --- | --- | --- | --- | --- |
|  OD [in]  |   |   |   |   |   |   |   |   |
|  ID [in] | 4.5/8 | 4.1/4 | 4.1/8 | 4 | 3.7/8 | 3.1/4 | 3.5/8 | 3.1/2  |
|  1 5/8 | 10030 | 10040 | 8510 | 6850 | 5350 | 3870 | 2460 | 1120  |
|  1 3/4 | 9400 | 9400 | 8510 | 6850 | 5350 | 3870 | 2460 | 1120  |
|  1 7/8 | 8570 | 8570 | 8510 | 6850 | 5350 | 3870 | 2460 | 1120  |
|  2 | 7880 | 7880 | 7880 | 6850 | 5350 | 3870 | 2460 | 1120  |
|  2 1/8 | 7070 | 7070 | 7070 | 6850 | 5350 | 3870 | 2460 | 1120  |

### NC38

|  1 | 2 | 3 | 4 | 5 | 6 | 7 | 8 | 9  |
| --- | --- | --- | --- | --- | --- | --- | --- | --- |
|  OD [in]  |   |   |   |   |   |   |   |   |
|  ID [in] | 5 | 4.15/16 | 4.1/8 | 4.11/16 | 4.2/4 | 4.11/16 | 4.5/8 | 4.9/16  |
|  2 1/8 | 15970 | 14900 | 13740 | 12610 | 11500 | 10420 | 9350 | 8300  |
|  2 1/4 | 14870 | 14870 | 13740 | 12610 | 11500 | 10420 | 9350 | 8300  |
|  2 3/8 | 13780 | 13780 | 13740 | 12610 | 11500 | 10420 | 9350 | 8300  |
|  2 7/16 | 13220 | 13220 | 13220 | 12610 | 11500 | 10420 | 9350 | 8300  |
|  3 1/3 | 12650 | 12650 | 12650 | 12610 | 11500 | 10420 | 9350 | 8300  |
|  7 3/16 | 12060 | 12060 | 12060 | 12060 | 11500 | 10420 | 9350 | 8300  |
|  2 5/8 | 11480 | 11480 | 11480 | 11480 | 11480 | 10420 | 9350 | 8300  |
|  2 11/16 | 10840 | 10840 | 10840 | 10840 | 10840 | 10420 | 9350 | 8300  |

### NC38 (continued)

|  1 | 13 | 14 | 15 | 16  |
| --- | --- | --- | --- | --- |
|  OD [in]  |   |   |   |   |
|  10 (in) | 4.5/16 | 4.1/4 | 4.5/16 | 4.1/8  |
|  2 1/8 | 4320 | 3370 | 2440 | 1540  |
|  2 1/4 | 4320 | 3370 | 2440 | 1540  |
|  2 3/8 | 4320 | 3370 | 2440 | 1540  |
|  2 7/16 | 4320 | 3370 | 2440 | 1540  |
|  2 1/3 | 4320 | 3370 | 2440 | 1540  |
|  2 9/16 | 4320 | 3370 | 2440 | 1540  |
|  2 5/8 | 4320 | 3370 | 2440 | 1540  |
|  2 11/16 | 4320 | 3370 | 2440 | 1540  |

### NC40

|  1 | 2 | 3 | 4 | 5 | 6 | 7 | 8 | 9  |
| --- | --- | --- | --- | --- | --- | --- | --- | --- |
|  OD [in]  |   |   |   |   |   |   |   |   |
|  ID [in] | 5-1/2 | 5-5/8 | 5-1/4 | 5-1/8 | 5 | 4-7/8 | 4 3/4 | 4 5/8  |
|  2 1/4 | 19620 | 19620 | 17610 | 15050 | 12570 | 10180 | 7880 | 5660  |
|  2 3/8 | 18460 | 18460 | 17610 | 15050 | 12570 | 10180 | 7880 | 5660  |
|  2 7/16 | 17860 | 17860 | 17610 | 15050 | 12570 | 10180 | 7880 | 5660  |
|  2 1/2 | 17240 | 17240 | 17240 | 15050 | 12570 | 10180 | 7880 | 5660  |
|  2 9/16 | 16920 | 16920 | 16620 | 15050 | 12570 | 10180 | 7880 | 5660  |
|  2 5/8 | 15970 | 15970 | 15970 | 15050 | 12570 | 10180 | 7880 | 5660  |
|  2 11/16 | 15320 | 15320 | 15320 | 15050 | 12570 | 10180 | 7880 | 5660  |
|  2 3/4 | 14650 | 14650 | 14650 | 14650 | 12570 | 10180 | 7880 | 5660  |
|  2 13/16 | 13970 | 13970 | 13970 | 12570 | 12570 | 10180 | 7880 | 5660  |

File: md_sources/vol3/pages/page-283/markdown.md
Table 3.14 Tool Joint Makeup Torque (ft-lb)
MAKEUP TORQUES IN THIS TABLE DO NOT APPLY TO DRILL COLLAR
OR HWDP CONNECTIONS
Proprietary Connections

TurboTorque™ (TT™)
The industry first double start thread allows for faster make-up times. It has higher than standard tool joint material yield strength and a fatigue resistant thread from which allows for higher make-up torque. For sizes not listed below, check with the manufacturer to determine makeup torque.

|  Connection | OD (In) | ID (In) | Makeup Torque (ft-lb)  |
| --- | --- | --- | --- |
|  TurboTorque 380 | 4 13/16 | 7 1/2 | 30200  |
|   |  3 3/4 | 2 11/16 | 25400  |
|   |  4 3/4 | 2 5/8 | 27100  |
|   |  4 5/8 | 2 13/16 | 22100  |
|  TurboTorque 390 | 5 | 2 9/16 | 32900  |
|   |  4 15/16 | 2 9/16 | 32900  |
|   |  4 7/8 | 2 11/16 | 29700  |
|  TurboTorque 435 | 5 3/8 | 3 1/8 | 37400  |
|   |  5 3/8 | 3 | 41200  |
|  TurboTorque 485 | 6 1/8 | 3 1/4 | 60100  |
|   |  6 1/8 | 3 1/8 | 64600  |
|   |  6 | 3 9/16 | 47600  |
|   |  6 | 3 1/2 | 50200  |
|   |  5 7/8 | 3 11/16 | 42200  |
|  TurboTorque 530 | 6 3/8 | 3 1/4 | 69300  |
|   |  6 1/4 | 6 1/2 | 58000  |
|  TurboTorque 575 | 6 5/8 | 3 9/16 | 72600  |
|   |  6 5/8 | 3 1/2 | 75500  |
|   |  6 5/8 | 3 3/8 | 80900  |
|   |  6 1/2 | 3 7/8 | 57700  |
|   |  6 1/2 | 3 3/4 | 63800  |
|  TurboTorque 550 | 6 5/8 | 4 1/4 | 55200  |
|   |  6 5/8 | 4 | 70200  |
|   |  6 3/4 | 4 | 73100  |
|  TurboTorque 575 | 7 1/8 | 4 1/8 | 85300  |
|   |  7 | 4 1/4 | 78000  |
|  TurboTorque 585 | 7 3/8 | 4 | 90800  |
|   |  7 1/4 | 4 1/4 | 87900  |
|   |  7 1/4 | 4 1/8 | 91000  |

TurboTorque™ (continued)

|  Connection | OD (In) | ID (In) | Makeup Torque (ft-lb)  |
| --- | --- | --- | --- |
|  TurboTorque M 3/8 | 7 1/8 | 4 3/8 | 80300  |
|   |  7 1/8 | 4 5/16 | 84300  |
|   |  7 | 4 1/2 | 72400  |
|  TurboTorque M™ (TT-M™) | 8 1/4 | 5 1/2 | 95600  |

The industry first double start thread allows for faster make-up times. It has higher than standard tool joint material yield strength and a fatigue resistant thread from which allows for higher make-up torque. These connections have performance similar to TT but with a metal to metal seal at the nose which has a 10,000 psi external gas pressure rating and 20,000 psi internal gas pressure rating. For sizes not listed below, check with the manufacturer to determine makeup torque.

TurboTorque™ (TT™)

|  Connection | OD (In) | ID (In) | Makeup Torque (ft-lb)  |
| --- | --- | --- | --- |
|  TurboTorque M 3/8 | 4 13/16 | 3 1/2 | 23200  |
|   |  4 3/4 | 2 11/16 | 19100  |
|   |  4 3/4 | 2 5/8 | 20500  |
|  TurboTorque M 390 | 4 7/8 | 2 11/16 | 22800  |
|  TurboTorque M 435 | 5 3/8 | 3 1/8 | 28600  |
|   |  5 1/8 | 3 1/4 | 47200  |
|   |  5 1/8 | 3 1/8 | 51300  |
|   |  6 | 3 5/16 | 36500  |
|   |  6 | 3 1/2 | 36300  |
|  TurboTorque M 500 | 6 3/8 | 4 1/4 | 54900  |
|   |  6 1/4 | 3 1/2 | 45900  |
|  TurboTorque M 525 | 6 5/8 | 3 9/16 | 57300  |
|   |  6 5/8 | 3 1/2 | 54800  |
|   |  6 5/8 | 3 3/8 | 64500  |
|   |  6 1/2 | 3 7/8 | 44900  |
|   |  6 1/2 | 3 3/4 | 40800  |
|  TurboTorque M 550 | 6 5/8 | 4 1/4 | 45200  |
|   |  6 5/8 | 4 1/8 | 51300  |
|   |  6 5/8 | 4 | 54700  |
|  TurboTorque M 585 | 7 3/8 | 4 | 76200  |
|   |  7 1/4 | 4 1/4 | 69200  |
|   |  7 1/4 | 4 1/8 | 75500  |
|   |  7 1/8 | 4 3/8 | 62600  |
|   |  7 1/8 | 4 5/16 | 65900  |
|  TurboTorque M 710 | 7 | 4 1/2 | 55900  |
|   |  8 1/2 | 5 5/8 | 82300  |

File: md_sources/vol3/pages/page-285/markdown.md
Table 3.14 Tool Joint Makeup Torque (ft-lb)
MAKEUP TORQUES IN THIS TABLE DO NOT APPLY TO DRILL COLLAR
OR HWOP CONNECTIONS
Proprietary Connections

|  Connection | OD (in) | ID (in) | Makeup Torque (ft-lb)  |
| --- | --- | --- | --- |
|  uGPDS 50 | 6 5/8 | 3 1/2 | 44800  |
|   | 6 5/8 | 3 1/4 | 55900  |
|   | 6 5/8 | 3 | 57900  |
|   | 6 1/2 | 3 1/2 | 44800  |
|   | 6 1/2 | 3 3/8 | 49400  |
|   | 6 1/2 | 3 1/4 | 53900  |
|   | 6 1/2 | 3 3/16 | 56000  |
|   | 6 1/2 | 3 1/8 | 58100  |
|   | 6 1/2 | 3 | 57900  |
|  uGPDS 55 | 7 3/8 | 3 1/4 | 79500  |
|   | 7 1/4 | 3 1/2 | 76900  |
|   | 7 1/8 | 3 7/8 | 60000  |
|   | 7 1/8 | 3 3/4 | 66300  |
|   | 7 1/8 | 4 1/8 | 48600  |
|   | 7 | 4 1/8 | 48800  |
|   | 7 | 4 | 54800  |
|  uGPDS 65 | 8 1/4 | 4 7/8 | 79600  |
|   | 8 1/4 | 4 3/4 | 87900  |
|   | 8 1/4 | 4 1/2 | 103800  |
|   | 8 1/8 | 4 3/4 | 87900  |
|   | 8 | 5 | 71100  |
|   | 8 | 4 15/16 | 75400  |
|   | 8 | 4 7/8 | 69400  |

uGPDS™
uGPDS is interchangeable with standard GPDS connections. It has higher than standard tool joint material yield strength and a fatigue resistant thread from which allows for higher make-up torque. For sizes not listed below, check with the manufacturer to determine makeup torque.

|  Connection | OD (in) | ID (in) | Makeup Torque (ft-lb)  |
| --- | --- | --- | --- |
|  uGPDS 26 | 3 1/2 | 1 5/8 | 7800  |
|  uGPDS 31 | 4 1/8 | 2 | 12800  |
|   | 4 1/8 | 1 7/8 | 24500  |
|  uGPDS 38 | 5 | 2 9/16 | 19100  |
|   | 5 | 2 7/16 | 21700  |
|   | 5 | 2 3/8 | 22600  |
|   | 5 | 2 1/4 | 23200  |
|   | 4 7/8 | 2 9/16 | 19100  |
|   | 4 7/8 | 2 1/2 | 20400  |
|   | 4 7/8 | 2 7/16 | 21700  |
|   | 4 13/16 | 2 9/16 | 18100  |
|  uGPDS 40 | 5 2/2 | 2 7/16 | 29500  |
|   | 5 3/8 | 2 1/2 | 29600  |
|   | 5 1/4 | 2 11/16 | 24300  |
|   | 5 1/4 | 2 5/8 | 25800  |
|   | 5 1/4 | 2 9/16 | 27200  |
|   | 5 1/4 | 2 1/2 | 28600  |
|   | 5 1/4 | 2 7/16 | 29900  |
|  uGPDS 42 | 5 3/8 | 2 13/16 | 28700  |
|   | 5 3/8 | 2 3/4 | 30100  |
|   | 5 1/4 | 2 13/16 | 28400  |
|  uGPDS 46 | 6 1/4 | 3 | 39600  |
|   | 6 | 3 1/4 | 31900  |
|   | 6 | 3 3/16 | 33800  |
|   | 6 | 3 1/8 | 39400  |
|   | 6 | 3 | 39600  |
|   | 6 | 2 15/16 | 41400  |
|   | 6 | 2 3/4 | 48100  |

File: md_sources/vol3/pages/page-313/markdown.md
# New Dimensions and Weights Tables

3.18.1 New Normal Weight Drill Pipe Tube Dimensions ... 299
3.18.2 New Trick-Walled Drill Pipe Tube Dimensions ... 300
3.19.1 New NWDP Connections, Dimensions, Adjusted Weights, Displacements, and Capacities ... 301
3.19.2 New TWDP Connections, Dimensions, Adjusted Weights, Displacements, and Capacities ... 329
3.20 New Heavy Weight Drill Pipe Dimensions, Weights, and Yield Strength ... 331
3.21 New Drill Collar Weight, Section Modulus, and Displacement ... 340

File: md_sources/vol3/pages/page-346/markdown.md
Table 3.20 New Heavy Weight Drill Pipe Dimensions, Weights, and Yield Strengths
(Note: The user should independently verify the numbers below before employing them in design calculations.)

|  A) DS-1® Standard Heavy Weight Drill Pipe 2  |   |   |   |   |   |   |   |   |   |   |   |   |   |   |
| --- | --- | --- | --- | --- | --- | --- | --- | --- | --- | --- | --- | --- | --- | --- |
|  Nominal OD (m) | Approx. Weighta (W; (lb/h)) | ID (in) | Wall Thickness (in) | Center Jpsets |   |   | Connection Type | Thol Joint / Connection |   |   | Section Area Pipe Body (in2) | (Z)a Section Modulus (in2) | Minimum Yield Strength  |   |
|   |   |   |   |  Number | OD (in) | Length (in) |   | ID (in) | OD (in) | Length (P/B)1 (in) |   |   | Tube (psi) | Tool Joint (psi)  |
|  2 7/8 | 17.76 | 1 1/2 | 0.6875 | 1 | 3 5/16 | 24 | NC26 | 1 1/2 | 3 3/8 | 21/21 | 4 725 | 2 160 | 110,000 | 110,000  |
|  2 7/8 | 17.40 | 1 3/4 | 0.563 | 1 | 3 1/4 | 24 | NC31 | 1 3/4 | 4 1/8 | 21/21 | 4 087 | 2 013 | 55,000 | 110,000  |
|  3 1/2 | 23.70 | 2 1/4 | 0.625 | 1 | 4 | 24 | NC38 | 2 1/4 | 4 3/4 | 21/21 | 5 645 | 3 490 | 55,000 | 110,000  |
|  3 1/2 | 23.90 | 2 1/16 | 0.719 | 1 | 4 | 24 | NC36 | 2 1/16 | 4 3/4 | 21/21 | 6 280 | 3 702 | 55,000 | 110,000  |
|  4 | 36.00 | 2 1/2 | 0.750 | 1 | 4 1/2 | 24 | NC40 | 2 1/2 | 5 1/4 | 21/21 | 7 658 | 5 324 | 55,000 | 110,000  |
|  4 | 29.90 | 2 9/16 | 0.719 | 1 | 4 1/2 | 24 | NC40 | 2 9/16 | 5 1/4 | 21/21 | 7 409 | 5 225 | 55,000 | 110,000  |
|  4 1/2 | 42.20 | 2 11/16 | 0.906 | 1 | 5 | 24 | NC46 | 2 11/16 | 6 1/4 | 21/21 | 10 232 | 7 808 | 55,000 | 110,000  |
|  4 1/2 | 41.45 | 2 3/4 | 0.875 | 1 | 5 | 24 | NC46 | 2 3/4 | 6 1/4 | 21/21 | 9 965 | 7 698 | 55,000 | 110,000  |
|  4 1/2 | 40.80 | 2 13/16 | 0.844 | 1 | 5 | 24 | NC46 | 2 13/16 | 6 1/4 | 21/21 | 9 692 | 7 581 | 55,000 | 110,000  |
|  5 | 50.38 | 3 | 1.000 | 1 | 5 1/2 | 24 | NC50 | 3 | 6 5/8 | 21/21 | 12 566 | 10 681 | 55,000 | 110,000  |
|  5 1/2 | 50.13 | 3 1/4 | 1.125 | 1 | 6 | 24 | 5 1/2 FH | 3 1/4 | 7 | 21/21 | 15 463 | 14 342 | 55,000 | 100,000  |
|  5 1/2 | 52.89 | 3 3/8 | 1.063 | 1 | 6 | 24 | 5 1/2 FH | 3 3/8 | 7 | 21/21 | 14 812 | 14 018 | 55,000 | 100,000  |
|  5 1/2 | 48.89 | 3 7/8 | 0.813 | 1 | 6 | 24 | 5 1/2 FH | 3 7/8 | 7 | 21/21 | 11 965 | 12 309 | 55,000 | 100,000  |
|  5 1/2 | 41.00 | 4 | 0.750 | 1 | 6 | 24 | 5 1/2 FH | 4 | 7 | 21/21 | 11 192 | 11 764 | 55,000 | 100,000  |
|  5 1/2 | -- | 3 1/4 | 1.125 | 1 | 6 | 24 | 5 1/2 FH | 3 1/4 | 7 1/2 | 21/21 | 15 463 | 14 342 | 55,000 | 100,000  |
|  5 1/2 | -- | 3 3/8 | 1.063 | 1 | 6 | 24 | 5 1/2 FH | 3 3/8 | 7 1/2 | 21/21 | 14 812 | 14 018 | 55,000 | 100,000  |
|  5 1/2 | -- | 3 7/8 | 0.813 | 1 | 6 | 24 | 5 1/2 FH | 3 7/8 | 7 1/2 | 21/21 | 11 965 | 12 309 | 55,000 | 100,000  |
|  5 1/2 | -- | 4 | 0.750 | 1 | 6 | 24 | 5 1/2 FH | 4 | 7 1/2 | 21/21 | 11 192 | 11 764 | 55,000 | 100,000  |
|  5 7/8 | 57.42 | 4 | 0.938 | 1 | 6 3/8 | 24 | Not specified |   |   |   | 14 542 | 15 630 | 55,000 | 100,000  |
|  6 5/8 | 85.40 | 4 | 1.313 | 1 | 7 1/8 | 24 | 6 5/8 FH | 4 | 8 | 21/21 | 21 905 | 24 753 | 55,000 | 100,000  |
|  6 5/8 | 71.43 | 4 1/2 | 1.063 | 1 | 7 1/8 | 24 | 6 5/8 FH | 4 1/2 | 8 | 21 | 18 567 | 22 470 | 55,000 | 100,000  |
|  6 5/8 | 58.87 | 5 | 0.813 | 1 | 7 1/8 | 24 | 6 5/8 FH | 5 | 8 | 21 | 14 837 | 19 285 | 55,000 | 100,000  |

File: md_sources/vol3/pages/page-347/markdown.md
Table 3.20 New Heavy Weight Drill Pipe Dimensions, Weights, and Yield Strengths
(Note: The user should independently verify the numbers below before employing them in design calculations.)

|  B) Grant Prideco Standard Heavy Weight Drill Pipe  |   |   |   |   |   |   |   |   |   |   |   |   |   |   |
| --- | --- | --- | --- | --- | --- | --- | --- | --- | --- | --- | --- | --- | --- | --- |
|  1 | 2 | 3 | 4 | 5 | 6 | 7 | 8 | 9 | 10 | 11 | 12 | 13 | 14 | 15  |
|  Nominal OD | Approx. Weighta(W) | ID | Wall Thickness | Center Upsets |   |   | Connection Type | Tool Joint / Connection |   |   | Section Area Pipe | (Z)2Section Modulus | Minimum Yield Strength  |   |
|   |   |   |   |  Number | OD | Length |   | ID | OD | Length (P/B)1 | Body |   | Tube | Tool Joint  |
|  (in) | (lb/ft) | (in) | (in) |  | (in) | (in) |  | (in) | (in) | (in) | (in) | (in) | (psi) | (psi)  |
|  3 1/2 | 25.65 | 2 1/16 | 0.719 | 1 | 4 | 26 | NC 38 | 2 1/16 | 4 3/4 | 24/24 | 6.780 | 3.702 | 55,000 | 120,000  |
|  3 1/2 | 23.48 | 2 1/4 | 0.625 | 1 | 4 | 26 | NC 38 | 2 1/4 | 4 3/4 | 24/24 | 5.645 | 3.490 | 55,000 | 120,000  |
|  4 | 29.92 | 2 9/16 | 0.719 | 1 | 4 1/2 | 26 | NC 40 | 2 9/16 | 5 1/4 | 24/24 | 7.409 | 5.225 | 55,000 | 120,000  |
|  4 | 28.40 | 2 9/16 | 0.719 | 1 | 4 1/2 | 26 | XT 39 | 2 9/16 | 5 | 24/24 | 7.409 | 5.225 | 55,000 | 120,000  |
|  4 | 26.40 | 2 9/16 | 0.719 | 1 | 4 1/2 | 26 | IT 390 | 2 9/16 | 4 7/8 | 24/24 | 7.409 | 5.225 | 55,000 | 120,000  |
|  4 1/2 | 41.45 | 2 3/4 | 0.875 | 1 | 5 | 26 | NC 46 | 2 3/4 | 6 1/4 | 24/24 | 9.965 | 7.698 | 55,000 | 120,000  |
|  5 | 50.38 | 3 | 1.000 | 1 | 5 1/2 | 26 | NC 50 | 3 | 6 5/8 | 24/24 | 12.566 | 10.681 | 55,000 | 120,000  |
|  5 | 50.38 | 3 | 1.000 | 1 | 5 1/2 | 26 | HT 50 | 3 | 6 5/8 | 24/24 | 12.566 | 10.681 | 55,000 | 120,000  |
|  5 1/2 | 61.63 | 3 1/4 | 1.125 | 1 | 6 | 26 | 5 1/2 FH | 3 1/4 | 7 1/4 | 24/24 | 15.463 | 14.342 | 55,000 | 120,000  |
|  5 1/2 | 61.63 | 3 1/4 | 1.125 | 1 | 6 | 26 | HT 55 | 3 1/4 | 7 1/4 | 24/24 | 15.463 | 14.342 | 55,000 | 120,000  |
|  5 7/8 | 57.42 | 4 | 0.938 | 1 | 6 3/8 | 26 | XT 57 | 4 | 7 | 24/24 | 14.542 | 15.630 | 55,000 | 120,000  |
|  5 7/8 | 57.42 | 4 | 0.938 | 1 | 6 3/8 | 26 | TT 585 | 4 | 7 1/4 | 24/24 | 14.542 | 15.630 | 55,000 | 130,000  |
|  6 5/8 | 71.43 | 4 1/2 | 1.063 | 1 | 7 1/8 | 26 | 6 5/8 FH | 4 1/2 | 8 | 24/24 | 18.567 | 22.470 | 55,000 | 120,000  |

C) Grant Prideco Spiral-Wate™ Drill Pipe

|  1 | 2 | 3 | 4 | 5 | 6 | 7 | 8 | 9 | 10 | 11 | 12 | 13 | 14 | 15  |
| --- | --- | --- | --- | --- | --- | --- | --- | --- | --- | --- | --- | --- | --- | --- |
|  Nominal OD | Approx. Weighta(W) | ID | Wall Thickness | Center Upsets |   |   | Connection Type | Tool Joint / Connection |   |   | Section Area Pipe | (Z)2Section Modulus | Minimum Yield Strength  |   |
|   |   |   |   |  Number | OD | Length |   | ID | OD | Length (P/B)1 | Body |   | Tube | Tool Joint  |
|  (in) | (lb/ft) | (in) | (in) |  | (in) | (in) |  | (in) | (in) | (in) | (in) | (psi) | (psi) | (psi)  |
|  3 3/16 | 19.48 | 2 | 0.594 | 1 | 3 5/16 | 261 | 2 7/8 SLH90 | 2 | 3 7/8 | 24/24 | 4.838 | 2.687 | 110,000 | 110,000  |
|  3 3/16 | 19.48 | 2 | 0.594 | 1 | 3 5/16 | 261 | XT 11 | 2 | 4 1/8 | 24/24 | 4.838 | 2.687 | 110,000 | 110,000  |
|  3 1/2 | 30.39 | 2 1/4 | 0.625 | 1 | 4 | 261 | NC 38 | 2 1/4 | 4 7/8 | 24/24 | 5.645 | 3.490 | 55,000 | 120,000  |
|  4 | 28.90 | 2 9/16 | 0.719 | 1 | 4 1/2 | 261 | NC 38 | 2 9/16 | 5 1/4 | 24/24 | 7.409 | 5.225 | 55,000 | 120,000  |
|  4 | 28.90 | 2 9/16 | 0.719 | 1 | 4 1/2 | 261 | XT 39 | 2 9/16 | 5 | 24/24 | 7.409 | 5.225 | 55,000 | 120,000  |
|  4 | 28.90 | 2 9/16 | 0.719 | 1 | 4 1/2 | 261 | TT 390 | 2 9/16 | 4 7/8 | 24/24 | 7.409 | 5.225 | 55,000 | 130,000  |
|  4 1/2 | 49.53 | 2 3/4 | 0.875 | 1 | 5 | 261 | NC 46 | 2 3/4 | 6 1/4 | 24/24 | 9.965 | 7.698 | 55,000 | 120,000  |
|  5 | 59.16 | 3 | 1.000 | 1 | 5 1/2 | 261 | NC50 | 3 | 6 5/8 | 24/24 | 12.566 | 10.681 | 55,000 | 120,000  |
|  5 | 59.16 | 3 | 1.000 | 1 | 5 1/2 | 261 | HT 50 | 3 | 6 5/8 | 24/24 | 12.566 | 10.681 | 55,000 | 120,000  |
|  5 1/2 | 70.45 | 3 25 | 1.125 | 1 | 6 | 261 | 5 1/2 FH | 3 1/4 | 7 1/4 | 24/24 | 15.463 | 14.342 | 55,000 | 120,000  |
|  5 1/2 | 70.45 | 3 25 | 1.125 | 1 | 6 | 261 | HT 55 | 3 1/4 | 7 1/4 | 24/24 | 15.463 | 14.342 | 55,000 | 120,000  |
|  5 7/8 | 65.38 | 4 | 0.938 | 1 | 6 3/8 | 261 | XT 57 | 4 | 7 | 24/24 | 14.542 | 15.630 | 55,000 | 120,000  |
|  5 7/8 | 65.38 | 4 | 0.938 | 1 | 6 3/8 | 261 | TT 585 | 4 | 7 1/4 | 24/24 | 14.542 | 15.630 | 55,000 | 130,000  |
|  6 5/8 | 82.12 | 4 5 | 1.063 | 1 | 7 1/8 | 261 | 6 5/8 FH | 4 1/2 | 8 | 24/24 | 18.567 | 22.470 | 55,000 | 120,000  |

File: md_sources/vol3/pages/page-348/markdown.md
Table 3.20 New Heavy Weight Drill Pipe Dimensions, Weights, and Yield Strengths
(Note: The user should independently verify the numbers below before employing them in design calculations.)

|  1 | 2 | 3 | 4 | 5 | 6 | 7 | 8 | 9 | 10 | 11 | 12 | 13 | 14 | 15  |
| --- | --- | --- | --- | --- | --- | --- | --- | --- | --- | --- | --- | --- | --- | --- |
|  Nominal OD (in) | Approx. Weighta (W) (lb/ft) | ID (in) | Wall Thickness (in) | Center Upsets |   |   | Connection Type | Tool Joint / Connection |   |   | Sectors Area Pipe Biny (in2) | (Z)2 Section Modulus (in2) | Minimum Yield Strength  |   |
|   |   |   |   |  Number | OD (in) | Length (in) |   | ID (in) | OD (in) | Length (P/B)1 (in) |   |   | Tube (psi) | Tool Joint (psi)  |
|  3 1/2 | 27.05 | 2 1/16 | 0.719 | 3 | 4 | 26 | NC 38 | 2 1/16 | 4 3/4 | 24/24 | 6.280 | 3.702 | 55,000 | 120,000  |
|  3 1/2 | 24.88 | 2 1/4 | 0.625 | 3 | 4 | 26 | NC 38 | 2 1/4 | 4 3/4 | 24/24 | 5.645 | 3.490 | 55,000 | 120,000  |
|  4 | 31.51 | 2 9/16 | 0.719 | 3 | 4 1/2 | 26 | NC 40 | 2 9/16 | 5 1/4 | 24/24 | 7.409 | 5.225 | 55,000 | 120,000  |
|  4 | 29.99 | 2 9/16 | 0.719 | 3 | 4 1/2 | 26 | X-39 | 2 9/16 | 5 | 24/24 | 7.409 | 5.225 | 55,000 | 120,000  |
|  4 | 29.99 | 2 9/16 | 0.719 | 3 | 4 1/2 | 26 | TT 390 | 2 9/16 | 4 7/8 | 24/24 | 7.409 | 5.225 | 55,000 | 120,000  |
|  4 1/2 | 43.31 | 2 3/4 | 0.875 | 3 | 5 | 26 | NC 46 | 2 3/4 | 6 1/4 | 24/24 | 9.965 | 7.698 | 55,000 | 120,000  |
|  5 | 52.34 | 3 | 1.000 | 3 | 5 1/2 | 26 | NC 50 | 3 | 6 5/8 | 24/24 | 12.566 | 10.681 | 55,000 | 120,000  |
|  5 | 52.34 | 3 | 1.000 | 3 | 5 1/2 | 26 | HT 50 | 3 | 6 5/8 | 24/24 | 12.566 | 10.681 | 55,000 | 120,000  |
|  5 1/2 | 63.78 | 3 1/4 | 1.125 | 3 | 6 | 26 | S 1/2 FH | 3 1/4 | 7 1/4 | 24/24 | 15.463 | 14.342 | 55,000 | 120,000  |
|  5 1/2 | 63.78 | 3 1/4 | 1.125 | 3 | 6 | 26 | HT 55 | 3 1/4 | 7 1/4 | 24/24 | 15.463 | 14.342 | 55,000 | 120,000  |
|  5 7/8 | 57.42 | 4 | 0.938 | 3 | 6 3/8 | 26 | XT 57 | 4 | 7 | 24/24 | 14.342 | 15.630 | 55,000 | 120,000  |
|  5 7/8 | 57.42 | 4 | 0.938 | 3 | 6 3/8 | 26 | TT 585 | 4 | 7 1/4 | 24/24 | 14.542 | 15.630 | 55,000 | 130,000  |
|  6 5/8 | 74.67 | 4 1/2 | 1.063 | 3 | 7 1/8 | 26 | 6 5/8 FH | 4 1/2 | 8 | 24/24 | 18.567 | 22.470 | 55,000 | 120,000  |

E) Smith Services Standard Hevi-Water Drill Pipe

|  1 | 2 | 3 | 4 | 5 | 6 | 7 | 8 | 9 | 10 | 11 | 12 | 13 | 14 | 15  |
| --- | --- | --- | --- | --- | --- | --- | --- | --- | --- | --- | --- | --- | --- | --- |
|  Nominal OD (in) | Approx. Weighta (W) (lb/ft) | ID (in) | Wall Thickness (in) | Center Upsets |   |   | Connection Type | Tool Joint / Connection |   |   | Section Area Pipe Body (in2) | (Z)2 Section Modulus (in2) | Minimum Yield Strength  |   |
|   |   |   |   |  Number | OD (in) | Length (in) |   | ID (in) | OD (in) | Length (P/B)1 (in) |   |   | Tube (psi) | Tool Joint (psi)  |
|  3 1/2 | 23.40 | 2 1/4 | 0.625 | 1 | 4 | 24 | NC38 | 2 3/8 | 4 3/4 | 30/27 | 5.645 | 3.490 | 55,000 | 110,000  |
|  4 | 29.90 | 2 9/16 | 0.719 | 1 | 4 1/2 | 24 | NC40 | 2 11/16 | 5 1/4 | 30/27 | 7.409 | 5.225 | 55,000 | 110,000  |
|  4 1/2 | 41.10 | 2 3/4 | 0.875 | 1 | 5 | 24 | NC46 | 2 7/8 | 6 1/4 | 30/27 | 9.965 | 7.698 | 55,000 | 110,000  |
|  5 | 50.10 | 3 | 1.000 | 1 | 5 1/2 | 24 | NC50 | 3 1/16 | 6 5/8 | 30/27 | 12.566 | 10.681 | 55,000 | 110,000  |
|  5 1/2 | 57.60 | 3 3/8 | 1.063 | 1 | 6 | 24 | S 1/2 FH | 3 1/2 | 7 | 30/27 | 14.812 | 14.018 | 55,000 | 100,000  |
|  6 5/8 | 71.30 | 4 1/2 | 1.063 | 1 | 7 1/8 | 24 | 6 5/8 FH | 4 5/8 | 8 | 30/27 | 18.567 | 22.470 | 55,000 | 100,000  |

File: md_sources/vol3/pages/page-349/markdown.md
Table 3.20 New Heavy Weight Drill Pipe Dimensions, Weights, and Yield Strengths
(Note: The user should independently verify the numbers below before employing them in design calculations)

|  F) Smith Services Spiraled Hevi-Water Drill Pipe  |   |   |   |   |   |   |   |   |   |   |   |   |   |   |
| --- | --- | --- | --- | --- | --- | --- | --- | --- | --- | --- | --- | --- | --- | --- |
|  1 | 2 | 3 | 4 | 5 | 6 | 7 | 8 | 9 | 10 | 11 | 12 | 13 | 14 | 15  |
|  Nomina
OD | Applic.
Weight^{2}
(W) | ID | Wall
Thickness | Center Upsets |   |   | Connection
Type | Tool Joint / Connection |   |   | Section
Area Pipe
Body | (Z)^{2}
Section
Modulus | Minimum Yield Strength  |   |
|   |   |   |   |  Number | OD | Length |   | ID | OD | Length
(P/B)^{1} |   |   | Tube | Tool Joint  |
|  (in) | (lb/h) | (in) | (in) | (in) | (in) | (in) | (in) | (in) | (in) | (in) | (in) | (in) | (psi) | (psi)  |
|  3 1/2 | 27.50 | 2 1/4 | 0.625 | 1 | 4 | 222 | NC38 | 2 3/8 | 4 3/4 | 10/27 | 5.645 | 3.490 | 55,000 | 110,000  |
|  4 | 34.30 | 2 9/16 | 0.719 | 1 | 4 1/2 | 222 | NC40 | 2 11/16 | 5 1/4 | 10/27 | 7.409 | 5.225 | 55,000 | 110,000  |
|  4 1/2 | 46.50 | 2 3/4 | 0.875 | 1 | 5 | 222 | NC46 | 2 7/8 | 6 1/4 | 10/27 | 9.965 | 7.698 | 55,000 | 110,000  |
|  5 | 55.40 | 3 | 1.000 | 1 | 5 1/2 | 222 | NC50 | 3 1/16 | 6 5/8 | 10/27 | 12.566 | 10.681 | 55,000 | 110,000  |
|  5 1/2 | 63.80 | 3 3/8 | 1.063 | 1 | 6 | 222 | 5 1/2 F11 | 3 1/2 | 7 | 10/27 | 14.817 | 14.018 | 55,000 | 100,000  |
|  6 5/8 | 77.70 | 4 1/2 | 1.063 | 1 | 7 1/8 | 222 | 6 5/8 F11 | 4 5/8 | 8 | 10/27 | 18.567 | 22.470 | 55,000 | 100,000  |

File: md_sources/vol3/pages/page-350/markdown.md
Table 3.20 New Heavy Weight Drill Pipe Dimensions, Weights, and Yield Strengths
(Note: The user should independently verify the numbers below before employing them in design calculations.)

|  1 | 2 | 3 | 4 | 5 | 6 | 7 | 8 | 9 | 10 | 11 | 12 | 13 | 14 | 15  |
| --- | --- | --- | --- | --- | --- | --- | --- | --- | --- | --- | --- | --- | --- | --- |
|  Nominal OD | Approx Weighta (W) | ID | Wall Thickness | Center Upsets |   |   | Connection Type | Tool Joint / Connection |   |   | Section Area Pipe Bnry (in2) | (Z)2 Section Modulus (in3) | Minimum Yield Strength  |   |
|   |   |   |   |  Number | OD | Length |   | ID | OD | Length (P/B)1 |   |   | Tube | Tool Joint  |
|  (in) | (lb/ft) | (in) | (in) | (in) | (in) | (in) | (in) | (in) | (in) | (in) | (in) | (in) | (psi) | (psi)  |
|  3 1/2 | 24.40 | 2 1/4 | 0.625 | 1 | 4 | 24 | NC38 | 2 5/16 | 4 7/8 | 27/24 | 5.645 | 3.490 | 55,000 | 110,000  |
|  4 | 30.30 | 2 9/16 | 0.719 | 1 | 4 1/2 | 24 | NC40 | 2 11/16 | 5 1/4 | 27/24 | 7.409 | 5.225 | 55,000 | 110,000  |
|  4 1/2 | 44.60 | 2 3/4 | 0.875 | 1 | 5 | 24 | NC46 | 2 7/8 | 6 1/4 | 27/24 | 9.965 | 7.698 | 55,000 | 110,000  |
|  5 | 50.60 | 3 | 1.000 | 1 | 5 1/2 | 24 | NC50 | 3 1/16 | 6 1/2 | 27/24 | 12.566 | 10.681 | 55,000 | 110,000  |
|  5 1/2 | 47.50 | 4 | 0.750 | 1 | 6 | 24 | 5 1/2 FH | 4 | 7 1/4 | 27/24 | 11.192 | 11.764 | 100,000 | 100,000  |

H) Weatherford (Pearland Manufacturing) Spiraled Heavy Weight Drill Pipe

|  1 | 2 | 3 | 4 | 5 | 6 | 7 | 8 | 9 | 10 | 11 | 12 | 13 | 14 | 15  |
| --- | --- | --- | --- | --- | --- | --- | --- | --- | --- | --- | --- | --- | --- | --- |
|  Nominal OD | Approx Weighta (W) | ID | Wall Thickness | Center Upsets |   |   | Connection type | Tool Joint / Connection |   |   | Section Area Pipe Body (in3) | (Z)2 Section Modulus (in3) | Minimum Yield Strength  |   |
|   |   |   |   |  Number | OD | Length |   | ID | OD | Length (P/B)1 |   |   | Tube | Tool Joint  |
|  (in) | (lb/ft) | (in) | (in) | (in) | (in) | (in) | (in) | (in) | (in) | (in) | (in) | (psi) | (psi) | (psi)  |
|  2 9/16 | 10.30 | 1.975 | 0.294 | 1 | 2 7/8 | 261 | 2 3/8 SLH90 | 1.975 | 3 1/8 | 28/25 | 2.094 | 1.069 | 110.000 | 120,000  |
|  3 3/16 | 15.10 | 2 1/8 | 0.531 | 1 | 3 5/16 | 261 | 2 7/8 SLH90 | 2 1/8 | 3 3/4 | 28/25 | 4.433 | 2.551 | 110,000 | 120,000  |
|  3 1/2 | 26.80 | 2 1/4 | 0.625 | 1 | 4 | 261 | NC38 | 2 5/16 | 4 7/8 | 28/25 | 5.645 | 3.490 | 55,000 | 115,000  |
|  4 | 33.30 | 2 9/16 | 0.719 | 1 | 4 1/2 | 261 | NC40 | 2 11/16 | 5 1/4 | 28/25 | 7.409 | 5.225 | 55,000 | 115,000  |
|  4 1/2 | 44.30 | 2 1/4 | 0.875 | 1 | 5 | 261 | NC46 | 2 7/8 | 6 1/4 | 28/25 | 9.965 | 7.698 | 55,000 | 115,000  |
|  5 | 53.80 | 3 | 1.000 | 1 | 5 1/2 | 261 | NC50 | 3 1/8 | 6 5/8 | 28/25 | 12.566 | 10.681 | 55,000 | 110,000  |
|  5 1/2 | 59.80 | 4 | 0.750 | 1 | 6 | 261 | 5 1/2 FH | 4 | 7 1/4 | 28/25 | 11.192 | 11.764 | 100,000 | 110,000  |
|  5 1/2 | 58.40 | 3 1/2 | 1.000 | 1 | 6 | 261 | 5 1/2 FH | 3 1/2 | 7 | 28/25 | 14.137 | 13.655 | 100,000 | 110,000  |
|  6 5/8 | 62.80 | 5 | 0.813 | 1 | 7 1/8 | 261 | 6 5/8 FH | 5 | 8 | 28/25 | 14.837 | 19.285 | 100,000 | 110,000  |
|  6 5/8 | 75.50 | 4 1/2 | 1.063 | 1 | 7 1/8 | 261 | 6 5/8 FH | 4 1/2 | 8 | 28/25 | 18.567 | 22.470 | 100,000 | 110,000  |

File: md_sources/vol3/pages/page-351/markdown.md
Table 3.20 New Heavy Weight Drill Pipe Dimensions, Weights, and Yield Strengths
(Note: The user should independently verify the numbers below before employing them in design calculations.)

|  1 | 2 | 3 | 4 | 5 | 6 | 7 | 8 | 9 | 10 | 11 | 12 | 13 | 14 | 15  |
| --- | --- | --- | --- | --- | --- | --- | --- | --- | --- | --- | --- | --- | --- | --- |
|  Nominal OD | Approx Weight1(W) | ID | Wall Thickness | Center Upsets |   |   | Connection Type | Tool Joint / Connection |   |   | Section Area Pipe Body | (Z)2Section Modulus | Minimum Yield Strength  |   |
|   |   |   |   |  Number | OD | Length |   | ID | OD | Length (R/B)1 |   |   | Tube | Tool Joint  |
|  (in) | (lb/N) | (in) | (in) | (in) | (in) | (in) | (in) | (in) | (in) | (in) | (in) | (in) | (px) | (px)  |
|  2 1/8 | 17.40 | 1 3/4 | 0.563 | 1 | 3 1/4 | 25 | NC31 | 1 3/4 | 4 1/8 | 28/22 | 4.087 | 2.013 | 65,000 | 120,000  |
|  3 1/2 | 25.00 | 2 1/16 | 0.719 | 1 | 4 | 25 | NC38 | 2 1/16 | 4 3/4 | 28/22 | 0.280 | 3.702 | 65,000 | 120,000  |
|  3 1/2 | 23.70 | 2 1/4 | 0.625 | 1 | 4 | 25 | NC38 | 2 1/4 | 4 3/4 | 28/22 | 5.645 | 3.490 | 55,000 | 110,000  |
|  3 1/2 | 23.40 | 2 1/4 | 0.625 | 1 | 4 | 25 | NC38 | 2 1/4 | 4 3/4 | 28/22 | 5.645 | 3.490 | 65,000 | 120,000  |
|  4 | 30.40 | 2 1/2 | 0.750 | 1 | 4 1/2 | 25 | NC40 | 2 1/2 | 5 1/4 | 28/22 | 7.658 | 5.324 | 65,000 | 120,000  |
|  4 | 29.90 | 2 9/16 | 0.719 | 1 | 4 1/2 | 25 | NC40 | 2 9/16 | 5 1/4 | 28/22 | 7.409 | 5.225 | 55,000 | 110,000  |
|  4 1/2 | 39.80 | 2 13/16 | 0.844 | 1 | 5 | 25 | NC46 | 2 13/16 | 6 1/4 | 28/22 | 9.692 | 7.581 | 65,000 | 120,000  |
|  4 1/2 | 40.80 | 2 13/14 | 0.844 | 1 | 5 | 25 | NC46 | 2 13/16 | 6 1/4 | 28/22 | 9.692 | 7.581 | 55,000 | 110,000  |
|  5 | 50.00 | 3 | 1.000 | 1 | 5 1/2 | 25 | NC50 | 3 | 6 1/2 | 28/22 | 12.566 | 10.681 | 55,000 | 110,000  |
|  5 | 49.50 | 3 | 1.000 | 1 | 5 1/2 | 25 | NC50 | 3 | 6 5/8 | 28/22 | 12.566 | 10.681 | 65,000 | 120,000  |
|  5 | 50.39 | 3 | 1.000 | 1 | 5 1/2 | 25 | NC50 ES | 3 | 6 5/8 | 28/22 | 12.566 | 10.681 | 55,000 | 120,000  |
|  5 | 50.00 | 3 | 1.000 | 1 | 5 1/2 | 25 | VX50 | 3 | 6 5/8 | 28/22 | 12.566 | 10.681 | 55,000 | 120,000  |
|  5 1/2 | 47.50 | 3 7/8 | 0.813 | 1 | 6 | 25 | 5 1/2 FH | 3 7/8 | 7 | 28/22 | 11.965 | 12.309 | 65,000 | 120,000  |
|  5 1/2 | 46.70 | 4 | 0.750 | 1 | 6 | 25 | 5 1/2 FH | 4 | 7 1/4 | 28/22 | 11.192 | 11.764 | 55,000 | 100,000  |
|  5 1/2 | 48.31 | 3 7/8 | 0.812 | 1 | 6 | 25 | 5 1/2 FH ES | 3 7/8 | 7 | 28/22 | 11.965 | 12.309 | 55,000 | 120,000  |
|  5 1/2 | 45.52 | 4 | 0.750 | 1 | 6 | 25 | VX57 | 4 | 7 | 28/22 | 11.192 | 11.764 | 55,000 | 120,000  |
|  5 1/8 | 58.20 | 3 7/8 | 1.000 | 1 | 6 5/8 | 25 | 5 1/2 FH ES | 4 | 7 | 28/22 | 15.315 | 16.140 | 65,000 | 120,000  |
|  6 5/8 | 83.40 | 4 | 1.313 | 1 | 7 1/8 | 25 | VX57 | 4 | 7 1/4 | 28/22 | 14.542 | 15.630 | 55,000 | 120,000  |
|  6 5/8 | 58.20 | 5 | 0.813 | 1 | 7 1/8 | 25 | 6 5/8 FH | 5 | 8 | 28/22 | 14.837 | 19.285 | 65,000 | 120,000  |
|  6 5/8 | 66.70 | 4 3/4 | 0.940 | 1 | 7 1/8 | 25 | 6 5/8 FH ES | 4 3/4 | 8 1/4 | 28/22 | 16.751 | 21.003 | 55,000 | 120,000  |
|  6 5/8 | 58.25 | 5 | 0.813 | 1 | 7 | 25 | VX65 | 5 | 8 | 28/22 | 14.837 | 19.285 | 55,000 | 120,000  |
