Repository: shajisnair1/ds1-streamlit-app

File: md_sources/vol3/pages/page-352/markdown.md
Table 3.20 New Heavy Weight Drill Pipe Dimensions, Weights, and Yield Strengths
(Note: The user should independently verify the numbers below before employing them in design calculations.)

|  1 | 2 | 3 | 4 | 5 | 6 | 7 | 8 | 9 | 10 | 11 | 12 | 13 | 14 | 15  |
| --- | --- | --- | --- | --- | --- | --- | --- | --- | --- | --- | --- | --- | --- | --- |
|  Nominal OD (in) | Approx. Weight4(W) | ID (in) | Wall Thickness (in) | Center Jusets |   |   | Connection Type | Tool Joint / Connection |   |   | Section Area Pipe Body (in2) | (Z)2Section Modulus (in3) | Minimum Yield Strength  |   |
|   |   |   |   |  Number | OD (in) | Length (in) |   | ID (in) | OD (in) | Length (P/B)1 (in) |   |   | Tube (psi) | Tool Joint (psi)  |
|  2 7/8 | 22.70 | 1 3/4 | 0.563 | 1 | 3 1/4 | 258 | NC31 | 1 3/4 | 4 1/8 | 28/22 | 4.087 | 2.013 | 65,000 | 120,000  |
|  3 1/2 | 29.60 | 2 1/16 | 0.719 | 1 | 4 | 258 | NC36 | 2 1/16 | 4 3/4 | 28/22 | 6.280 | 3.702 | 65,000 | 120,000  |
|  4 | 35.30 | 2 1/2 | 0.750 | 1 | 4 1/2 | 258 | NC40 | 2 1/2 | 5 1/4 | 28/22 | 7.658 | 5.324 | 65,000 | 120,000  |
|  4 1/2 | 45.40 | 2 13/16 | 0.844 | 1 | 5 | 258 | NC46 | 2 13/16 | 6 1/4 | 28/22 | 8.692 | 7.581 | 65,000 | 120,000  |
|  5 | 55.90 | 3 | 1.000 | 1 | 5 1/2 | 258 | NC50 | 3 | 6 5/8 | 28/22 | 12.566 | 10.681 | 65,000 | 120,000  |
|  5 1/2 | 54.60 | 3 7/8 | 0.813 | 1 | 6 | 258 | 5 1/2 FH | 3 7/8 | 7 | 28/22 | 11.965 | 12.309 | 65,000 | 120,000  |
|  5 1/2 | 52.77 | 4 | 0.750 | 1 | 6 | 258 | 5 1/2 FH EIS | 4 | 7 | 28/22 | 11.192 | 11.764 | 65,000 | 120,000  |
|  5 1/2 | 52.64 | 4 | 0.750 | 1 | 6 | 258 | VX57 | 4 | 7 | 28/22 | 11.192 | 11.764 | 65,000 | 120,000  |
|  5 7/8 | 64.10 | 3 7/8 | 1.000 | 1 | 6 1/8 | 258 | 5 1/2 FH FIS | 4 | 7 | 28/22 | 15.315 | 16.140 | 65,000 | 120,000  |
|  6 5/8 | 62.00 | 5 | 0.813 | 1 | 7 1/8 | 258 | 6 5/8 FH | 5 | 8 | 28/22 | 14.837 | 19.285 | 65,000 | 120,000  |

K) Grant Prideco Directional-Wate® Drill Pipe

|  1 | 2 | 3 | 4 | 5 | 6 | 7 | 8 | 9 | 10 | 11 | 12 | 13 | 14 | 15  |
| --- | --- | --- | --- | --- | --- | --- | --- | --- | --- | --- | --- | --- | --- | --- |
|  Nominal OD (in) | Approx. Weight4(W) | ID (in) | Wall Thickness (in) | Center Upsets |   |   | Connection Type | Tool Joint / Connection |   |   | Section Area Pipe Body (in2) | (Z)2Section Modulus (in3) | Minimum Yield Strength  |   |
|   |   |   |   |  Number | OD (in) | Length (in) |   | ID (in) | OD (in) | Length (P/B)1 (in) |   |   | Tube (psi) | Tool Joint (psi)  |
|  3 1/2 | 32.30 | 2 1/4 | 0.625 | 1 | 4 | 270 | NC38 | 2 1/4 | 4 3/4 | 28/22 | 5.645 | 3.490 | 55,000 | 110,000  |
|  4 | 37.50 | 2 9/16 | 0.719 | 1 | 4 1/2 | 270 | NC40 | 2 9/16 | 5 1/4 | 28/22 | 7.409 | 5.225 | 55,000 | 110,000  |
|  4 1/2 | 50.00 | 2 13/16 | 0.844 | 1 | 5 | 270 | NC46 | 2 13/16 | 6 1/4 | 28/22 | 9.692 | 7.581 | 55,000 | 110,000  |
|  5 | 59.10 | 3 | 1.000 | 1 | 5 1/2 | 270 | NC50 | 3 | 6 1/7 | 28/22 | 12.566 | 10.681 | 55,000 | 110,000  |
|  5 1/2 | 56.20 | 4 | 0.750 | 1 | 6 | 270 | 5 1/2 FH | 4 | 7 1/4 | 28/22 | 11.192 | 11.764 | 55,000 | 100,000  |
|  5 1/2 | 54.12 | 4 | 0.750 | 1 | 6 | 270 | 5 1/2 FH EIS | 4 | 7 | 28/22 | 11.192 | 11.764 | 55,000 | 120,000  |
|  5 1/2 | 53.99 | 4 | 0.750 | 1 | 6 | 258 | VX57 | 4 | 7 | 28/22 | 11.192 | 11.764 | 55,000 | 120,000  |
|  5 7/8 | 64.77 | 4 | 0.940 | 1 | 6 3/8 | 258 | VX57 | 4 | 7 | 28/22 | 14.542 | 15.630 | 55,000 | 120,000  |
|  6 5/8 | 66.90 | 5 | 0.813 | 1 | 7 1/8 | 270 | 6 5/8 FH | 5 | 8 | 28/22 | 14.837 | 19.285 | 55,000 | 120,000  |

File: md_sources/vol3/pages/page-353/markdown.md
Table 3.20 New Heavy Weight Drill Pipe Dimensions, Weights, and Yield Strengths
(Note: The user should independently verify the numbers below before employing them in design calculations.)

| 1 | 2 | 3 | 4 | 5 | 6 | 7 | 8 | 9 | 10 | 11 | 12 | 13 | 14 | 15 |
| --- | --- | --- | --- | --- | --- | --- | --- | --- | --- | --- | --- | --- | --- | --- |
| Nominal (ID) | Approx. Weighta (W) | ID | Wall Thickness | Center Upsets | Connection Type | Tool Joint / Connection | Section Area Pipe Body | (Z)2 Section Modulus | Minimum Yield Strength |
| Number | OD | Length | ID | OD | Length (P/B)1 | Tube | Tool Joint |
| (in) |
| (in) | (lb/ft) | (in) | (in) | (in) | (in) | (in) | (in) | (in) | (in) | (in) | (in) | (in) | (psi) | (psi) |
| 2 7/8 | 25.26 | 1 1/2 | 0.688 | 2 | 4 3/4 | 48 | NC31 EIS | 2 | 4 3/4 | 30/26 |  | -- | 110,000 | 110,000 |
| 3 1/2 | 32.19 | 2 1/16 | 0.719 | 2 | 5 3/8 | 48 | NC38 EIS | 2 9/16 | 5 3/8 | 30/26 |  | -- | 110,000 | 110,000 |
| 4 | 39.06 | 2 1/2 | 0.750 | 2 | 5 7/8 | 48 | NC40 EIS | 2 9/16 | 5 7/8 | 30/26 | -- | -- | 110,000 | 110,000 |
| 4 1/2 | 32.17 | 2 3/4 | 0.875 | 2 | 6 5/8 | 48 | NC46 EIS | 3 | 6 5/8 | 30/26 | -- |  | 110,000 | 110,000 |
| 5 | 60.38 | 3 | 1.000 | 2 | 7 | 48 | NC50 EIS | 3 1/4 | 7 | 30/26 | -- | -- | 110,000 | 110,000 |
| 5 1/2 | 62.27 | 3 3/4 | 0.875 | 2 | 7 5/8 | 48 | 5 1/2 FH EIS | 3 3/4 | 7 5/8 | 30/26 | -- | -- | 110,000 | 110,000 |
| 5 7/8 | 66.38 | 4 | 0.938 | 2 | 8 1/8 | 48 | VX57 | 4 1/4 | 8 1/8 | 30/26 | -- | -- | 110,000 | 110,000 |
| 6 5/8 | 82.95 | 4 1/2 | 1.063 | 2 | 8 5/8 | 48 | 6 5/8 FH EIS | 5 | 8 5/8 | 30/26 |  |  | 110,000 | 110,000 |

M) Grant Prideco HYDROCLEAN™ Drill Pipe

|  1 | 2 | 3 | 4 | 5 | 6 | 7 | 8 | 9 | 10 | 11 | 12 | 13 | 14 | 15  |
| --- | --- | --- | --- | --- | --- | --- | --- | --- | --- | --- | --- | --- | --- | --- |
|  Nominal OD (m) | Approx. Weighta (W) (lb/ft) | ID | Wall Thickness (in) | Center Upsets |   |   | Connection Type | Tool Joint / Connection |   |   | Section Area Pipe Body (m2) | (Z)2 Section Modulus (m2) | Minimum Yield Strength  |   |
|   |   |   |   |  Number | OD (in) | Length (in) |   | ID (in) | OD (in) | Length (P/B)1 (in) |   |   | Tube (psi) | Tool Joint (psi)  |
|  2 7/8 | 18.84 | 2 | 0.438 | 3 | 4 3/4 | 24 | NC31 EIS | 2 | 4 3/4 | 29/23 | -- | -- | 120,000 | 120,000  |
|  3 1/2 | 23.05 | 2 5/8 | 0.438 | 3 | 5 3/8 | 24 | NC38 EIS | 2 9/16 | 5 3/8 | 29/23 | -- | -- | 120,000 | 120,000  |
|  4 | 29.42 | 3 | 0.500 | 3 | 5 7/8 | 24 | NC40 EIS | 2 9/16 | 5 7/8 | 29/23 | -- | -- | 120,000 | 120,000  |
|  4 1/2 | 35.45 | 3 1/2 | 0.500 | 3 | 6 5/8 | 24 | NC46 EIS | 3 | 6 5/8 | 29/23 | -- | -- | 120,000 | 120,000  |
|  5 | 38.56 | 4 | 0.500 | 3 | 7 | 24 | NC50 EIS | 3 1/4 | 7 | 29/23 | -- |  | 120,000 | 120,000  |
|  5 1/2 | 42.22 | 4 1/2 | 0.500 | 3 | 7 5/8 | 24 | 5 1/2 FH EIS | 3 3/4 | 7 5/8 | 29/23 | -- | -- | 120,000 | 120,000  |
|  5 7/8 | 43.41 | 4 7/8 | 0.500 | 3 | 8 1/8 | 24 | VX57 | 4 1/4 | 8 1/8 | 29/23 | -- | -- | 120,000 | 120,000  |
|  6 5/8 | 52.61 | 5 1/2 | 0.516 | 3 | 8 5/8 | 24 | 6 5/8 FH EIS | 5 | 8 5/8 | 29/23 | -- | -- | 120,000 | 120,000  |

File: md_sources/vol3/pages/page-354/markdown.md
Table 3.20 New Heavy Weight Drill Pipe Dimensions, Weights, and Yield Strengths
(Note: The user should independently verify the numbers below before employing them in design calculations.)

|  1 | 2 | 3 | 4 | 5 | 6 | 7 | 8 | 9 | 10 | 11 | 12 | 13 | 14 | 15  |
| --- | --- | --- | --- | --- | --- | --- | --- | --- | --- | --- | --- | --- | --- | --- |
|  Nominal OD | Approx. Weighta(W) | ID | Wall Thickness | Center Upsets |   |   | Connection Type | Tool Joint / Connection |   |   | Section Area Pipe Body | (Z)2Section Modulus | Minimum Yield Strength  |   |
|   |   |   |   |  Number | OD | Length |   | ID | OD | Length (P/B)1 |   |   | Tube | Tool Joint  |
|  (in) | (lb/ft) | (in) | (in) |  | (in) | (in) |  | (in) | (in) | (in) | (in) | (in2) | (psi) | (psi)  |
|  27/8 | 13.40 | 2 | 0.138 | 2 | 1 1/4 | 15 | NC26 | 2 | 3 1/4 | 36/36 | 3.350 | 1.787 | 116.000 | 116.000  |
|  3 1/2 | 25.30 | 2 1/4 | 0.625 | 2 | 4 3/4 | 15 | NC38 | 2 1/4 | 4 3/4 | 36/36 | 5.645 | 1.490 | 116.000 | 116.000  |
|  4 | 20.50 | 2 11/16 | 0.406 | 2 | 4 3/4 | 15 | NC38 | 2 11/16 | 4 3/4 | 24/24 | 3.948 | 2.746 | 116.000 | 116.000  |
|  5 | 23.90 | 3 | 1.000 | 2 | 6 1/2 | 15 | NC50 | 3 | 6 1/2 | 24/24 | 12.506 | 10.681 | 115.000 | 116.000  |

O) DP-Master Heavy Weight Drill Pipe

|  1 | 2 | 3 | 4 | 5 | 6 | 7 | 8 | 9 | 10 | 11 | 12 | 13 | 14  |
| --- | --- | --- | --- | --- | --- | --- | --- | --- | --- | --- | --- | --- | --- |
|  Nominal OD | Approx. Weighta(W) | ID | Wall Thickness | Center Upsets |   | Connection type | Tool Joint / Connection |   |   | Section Area Pipe Body | (Z)2Section Modulus | Minimum Yield Strength  |   |
|   |   |   |   |  OD | Length |   | ID | OD | Length (P/B)1 |   |   | Tube | Tool Joint  |
|  (in) | (lb/ft) | (in) | (in) | (in) | (in) | (in) | (in) | (in) | (in) | (in) | (in2) | (psi) | (psi)  |
|  3 1/2 | 24.06 | 2 1/4 | 0.625 | 4 | 25 | DPM-DS38 | 5 | 2 1/4 | 24/24 | 5.645 | 3.490 | 55.000 | 120.000  |
|  4 | 29.22 | 2 9/16 | 0.719 | 4 1/2 | 25 | DPM-MT39 | 4 7/8 | 2 9/16 | 24/24 | 7.409 | 5.225 | 55.000 | 120.000  |
|  4 | 27.99 | 2 11/16 | 0.656 | 4 1/2 | 25 | DPM-MT39 | 5 | 2 11/16 | 24/24 | 6.894 | 5.003 | 55.000 | 120.000  |
|  4 1/2 | 38.70 | 2 11/16 | 0.906 | 5 | 25 | DPM DS40 | 5 1/4 | 2 11/16 | 24/24 | 10.232 | 7.808 | 55.000 | 120.000  |
|  4 1/2 | 42.80 | 2 13/16 | 0.844 | 5 | 25 | DPM-ST46 | 6 1/4 | 2 13/16 | 24/24 | 9.692 | 7.581 | 55.000 | 120.000  |
|  5 | 51.91 | 3 | 1.000 | 5 1/2 | 25 | DPM-DS50 | 6 5/8 | 3 | 24/24 | 12.566 | 10.681 | 55.000 | 120.000  |
|  5 1/2 | 63.49 | 3 1/4 | 1.125 | 6 | 25 | DPM-DS55 | 7 1/4 | 3 1/4 | 24/24 | 15.463 | 14.342 | 55.000 | 120.000  |
|  5 1/2 | 47.32 | 4 | 0.750 | 6 | 25 | DPM-MT57 | 7 | 4 | 24/24 | 11.192 | 11.764 | 55.000 | 120.000  |
|  5 7/8 | 56.88 | 4 | 0.938 | 6 3/8 | 25 | DPM MT57 | 7 | 4 | 24/24 | 14.542 | 15.630 | 55.000 | 120.000  |
|  6 5/8 | 69.05 | 4 3/4 | 0.938 | 7 1/8 | 25 | DPM DS65 | 8 1/4 | 4 3/4 | 24/24 | 16.751 | 21.003 | 55.000 | 120.000  |

* Pin tool joint length includes the long space length and pin length, except for DS-1® Standard -IWDP and NOV Grant Pudeco HWDP where the pin tool joint length refers to the long space length excluding the pin length.
*  $z = \left( {\frac{\pi }{32}}\right) \left( {\frac{\mathrm{{OD}}{}^{2} + \mathrm{{OD}}}{{\mathrm{{OD}}}^{2}}}\right)$
The preceding formula is not of two that are used in API RP7G for the term "Section Modulus" to avoid confusion; this formula is used consistently throughout this standard.
1 Weather tool no longer manufactures heavy weight drill pipe. This data was only provided in case there is Weatherford heavy weight drill pipe remaining in some inventory.
Approximate Weight (W) is the assembly weight including tube and tool joints.
DS-1® Standard HWDP on this table are those sizes standardized by DS-1® Fifth Edition, volume 1. Additional tool joint ODs may be acceptable upon agreement between purchaser and manufacturer.
Serial-Water™, Tri-Spadi™, Directional-Water®, and NYDPDC(FAN™) are trademarks of NOV Grant Pudeco.
Next Water® is a trademark of Smith Services.

File: md_sources/vol3/pages/page-374/markdown.md
past service. A crooked tube will be more prone to vibrate, with possible fatigue damage. It may result in additional side loads on casing with attendant casing wear.

Adjustment: Adjustment is not recommended

Comments: Quantitative effects of running a bent tube are hard to determine, as strength and load capacity have probably not decreased. However, there seems little compelling reason to relax this requirement because of the possible problems related above.

Mechanism: Drill pipe tube fatigue

Inspection: Visual Tube

## 5.6.6 OD Variations

Type: D

Basis: Arbitrary damage tolerance

Required: Ultra Class: ±2% of specified OD
Premium Class &amp; Premium Class Reduced TSR: ±5% of specified OD
Class 2: +4% of specified OD

Reference: DS 1: Table 3.5.1.
RP7G-2: Table B-18.
(DS-1 and RP7G-2 are identical.)

Effects: There is little likelihood that diameter variations of this magnitude would substantially reduce the load capacity of the pipe. They may however, interfere with the proper operation of slips or result in nonuniform slip loading.

Comments: These conditions establish that the pipe yield strength has been exceeded. The causes might be slip crushing or expansion by string shot.

Adjustment: Adjustment is not recommended

Inspection: OD Gage Tube

## 5.6.7 Pitting On the Pipe Surface

Type: C, D

Basis: Arbitrary damage tolerance

Required: DS-1: Corrosion pits on ID may not exceed 1/8 inch in depth for Ultra Class, Premium Class, and Premium Class, Reduced TSR. Corrosion pits may not exceed 3/16 inches in depth for Class 2. Corrosion pits on OD are addressed using surface imperfection depth criteria covered in section 5.6.2.

RP7G-2: A pit may not reduce remaining wall below 80% for Premium Class (70% for Class 2).

Reference: DS-1: Visual Tube Inspection procedure.
RP7G 2: Paragraph 10.13.8.6.2.

Effects: Pitting has two detrimental effects: First, it increases inspection uncertainty by creating background noise on inspection scan units and by creating systematic errors in wall thickness measurement units. Second, the pits act as stress concentrators to accelerate fatigue crack formation.

Adjustment: Adjustment is not recommended

Comments: The effects of these pits are impossible to quantify. Because they usually don't significantly affect cross section, there is little likelihood that they reduce the strength or static load capacity of the drill pipe. However, their effects on fatigue life and inspection reliability are often significant.

Mechanism: Drill pipe tube fatigue

Inspection: Visual Tube, EMI, FTUT, UT Wall Thickness, UT Slip/Upset

## 5.6.8 Scale, Heavy Coatings, Plastic Coatings

Type: D

Basis: Arbitrary tolerance

Required: Pipe must be free from gummy protective coatings, loose scale, and flaking internal plastic coatings. Internal plastic coating in good condition is acceptable.

Reference: DS-1: Various procedures.
RP7G 2: Various procedures.

Effects: Heavy, gummy coatings are often applied to drill pipe to prevent corrosion during storage and transportation. These coatings can interfere with drill pipe inspection. Loose, flaking internal plastic coating, and flaking

File: md_sources/vol3/pages/page-380/markdown.md
## 5.7.13 Counterbore Depth

**Type:** C

**Basis:** This measurement may identify over-refacing if no refacing benchmark is present or if a benchmark is in the wrong position.

**Required:** New nominal depth minus machining tolerance minus 1/16 inch.

**Reference:** DS-1: Dimensional 2 inspection procedures. RP7G-2: Paragraph 10.26.5

**Effects:** Excessive refacing causes inadequate seal loading and possible downhole shoulder separation. It also creates tensile hoop stress in boxes, which can result in split box failures.

**Adjustment:** None recommended.

**Comments:** In the absence of a refacing benchmark, measuring counterbore depth is the best method of discovering an over-refaced box. The 1/16 inch reduction on minimum new counterbore depth accounts for the maximum refacing limit. Measuring counterbore depth is not a toolproof method for detecting over-refacing. If a counterbore was originally machined to the other end of its tolerance, an over-refaced condition would be less likely to be detected.

**Mechanism:** Connection leak, Split box

**Inspection:** Dimensional 2 (Counterbore depth is not measured in Dimensional 1 inspection.)

## 5.7.14 Maximum Counterbore Diameter

**Type:** B

**Basis:** This measurement may identify past torsional yield in connection boxes.

**Required:** New nominal diameter plus machining tolerance plus 1/32 inch.

**Reference:** DS-1: Table 3.7.1-3.7.17 and 3.7.25-3.7.29, as applicable. RP7G-2: Paragraph 10.15.6.1. (DS-1 and RP7G-2 are identical.)

**Effects:** Torsion beyond the torsional yield strength of a box-weak connection will cause belling in the seal area.

**Adjustment:** None recommended.

**Comments:** The presence of a belled box suggests that connection has been torqued past its yield point in the past. Because of OD wear on the tool joint, this condition may only show up as an enlarged counterbore. If this condition is present, it has been long standing practice to recut the tool joint, though in emergency situations with no other material available there is probably no technical reason why such a connection could not be used temporarily.

**Mechanism:** Torsion, Split box

**Inspection:** Dimensional 2, Dimensional 3 (Counterbore diameter is not measured in Dimensional 1 inspection.)

## 5.7.15 Maximum Bevel Diameter

**Type:** C

**Basis:** Excess bevel diameter could mean reduced connection sealing capacity.

**Required:** New nominal diameter plus 1/64 inch machining tolerance, rounded up to the nearest 1/32 inch

**Reference:** DS-1: Table 3.7.1-3.7.17 and 3.7.25-3.7.29, as applicable. (RP7G-2 does not address.)

**Effects:** A connection's sealing capacity may be reduced if the bevel diameter is too large. Also, bevel mismatch can result in finning or galling of the seal areas.

**Adjustment:** None recommended.

**Comments:** The restriction is placed on maximum bevel diameter. Refacing increases bevel diameter. Unless the connection is re-beveled after being reduced, its sealing capacity can be reduced because increased shoulder area will result in lowered bearing (sealing) stress between the pin and box seals. After refacing, connections are required to be re-beveled to achieve a bevel diameter no larger than that shown in Table 3.7.1-3.7.17 and 3.7.25-3.7.29, as applicable.

**Mechanism:** Connection leak, Split box

**Inspection:** Dimensional 2 (Bevel diameter is not measured in Dimensional 1 inspection.)

363

File: md_sources/vol3/pages/page-391/markdown.md
Y

Yield Strength: The stress level above which a material changes from predominantly elastic to predominately plastic strain behavior.

Z

Z (Section Modulus):

$$
Z = \frac{\pi}{32} \left| \frac{(D^2 - d^2)}{D} \right|
$$

Where D and d are large and small diameters respectively.

File: md_sources/vol3/pages/page-393/markdown.md
$$
W_{u} = \frac{24T}{S_{r} \cdot Q_{c} \left( \frac{P}{\pi} + \frac{I}{\cos \psi} \left( C - \frac{IL_{r} - 0.625Itpr}{74} \right) + I \left( \frac{OD + Q_{c}}{2} \right) \right)} \tag{A.13}
$$

$$
T = \frac{SA}{12} \left( \frac{P}{2\pi} + \frac{R_{c} f}{\cos \psi} + R_{c} f \right) \tag{A.14}
$$

|  Connection | Desired Stress (psi)  |
| --- | --- |
|  Used tool joints | 72,000  |
|  New tool joints (break-in) | 60,000  |
|  PAC drill collars | 62,500  |
|  H-90 drill collars | 56,200  |
|  Other drill collars | 62,500  |
|  Bevel Diameter Calculation | S_{r} (psi)  |
| --- | --- |
|  Min BHA bevel diameter | 100% of MYS  |
|  Max BHA bevel diameter | 40% of MYS  |
|  Min TWDP pipe bevel diameter | 90% of MYS  |
|  Max TWDP drill pipe bevel diameter | 75% of MYS  |

$$
A_{r} = 0.25\pi \left[ OD^{2} - (Q_{c} - E)^{2} \right] \tag{A.15}
$$

$$
A_{r} = 0.25\pi \left[ (C \quad B Y - ID^{2}) \right] \tag{A.16}
$$

$$
B = (H - 2S) + \frac{1pr}{96} \tag{A.17}
$$

$$
E = \frac{3tpr}{96} \tag{A.18}
$$

$$
R_{i} = \frac{C}{2} \frac{IL_{r} - 0.625Itpr}{48} \tag{A.19}
$$

$$
R_{i} = \frac{(Q_{c} + OD)}{4} \tag{A.20}
$$

The maximum value of $R_{i}$ is limited to the value obtained from the calculated OD where $A_{p} = A_{n}$.

Where:

- $Q_{c}$ = Box counterbore (in)
- P = Lead of threads (in)
- $L_{pc}$ = Length of pin (in)
- C = Gage point pitch diameter (in)
- tpr = Thread taper (in/ft)
- H = Thread height (in) (API Spec. 7-2)
- $S_{n}$ = Root truncation (in) (API Spec. 7-2)
- $\phi$ = Half thread angle (API Spec. 7-2)
- BD = Bevel diameter (in)
- $W_{c}$ = Width of seal (in)
- T = Makeup torque (ft-lb)
- ID = Inside diameter (in)
- OD = Outside diameter (in)
- S = Makeup torque stress level (psi)
- $S_{r}$ = Desired seal stress (psi)

MYS = Material yield strength (psi)

A = Smaller of cross-sectional area 3/4 inch from the pin shoulder or 3/8 inch from the box shoulder (in$^{-}$)

$A_{n}$ = Pin cross-sectional area 3/4 inch from the shoulder

$A_{u}$ = Box cross-sectional area 3/8 inch from the shoulder

f = Coefficient of friction (assume 0.08)

$R_{i}$ = Average mean radius of thread (in)

$R_{i}$ = Mean shoulder radius (in)

Example - BHA Bevel Diameter Calculation Method

|  Connection | ID
Nom. | OD
Greater
or = to | Bevel Diameter
Range  |   |
| --- | --- | --- | --- | --- |
|   |  |  | Min | Max  |
|  6 5/8 FH | 2 13/16 | 8 | 7 55/64 | 7 61/64  |
|   | 3 | 8 1/8 | 8 3/64 | 8 5/64  |
|   | 3 1/4 | 8 1/4 | 8 11/64 | 8 17/64  |
|   | 3 1/2 | 8 3/8 | 8 12/64 | 8 21/64  |
|   |  | 8 1/2 | 8 12/64 | 8 29/64  |
|   |  | 8 5/8 | 8 12/64 | 8 37/64  |
|   |  | 8 3/4 | 8 12/64 | 8 42/64  |
|   |  | 8 7/8 | 8 12/64 | 8 42/64  |
|   |  | 9 | 8 12/64 | 8 42/64  |
|   |  | 9 1/8 | 8 12/64 | 8 42/64  |
|   |  | 9 1/4 | 8 12/64 | 8 42/64  |

The API MUT based on the minimum pin ID and maximum box OD is used to calculate the minimum bevel diameter to achieve a seal stress of 100% MYS.

The API MUT based on the maximum pin ID and minimum box OD is used to calculate the maximum bevel diameter to achieve a seal stress of 40% MYS.

The minimum bevel diameter calculated based on a seal stress of 100% MYS is not less than the maximum bevel diameter minus 1/32 inch. Therefore, the minimum bevel diameter is set to the maximum bevel diameter less 1/32 inch.

The maximum bevel diameter calculated based on a seal stress of 40% MYS is larger than the OD minus 3/64 inch. Therefore, the maximum bevel diameter is set to the OD minus 3/64 inch.

## A.4 Inspection and Repair Guidelines for Pits in Boreback Cylinders

Surfaces to be cleaned and inspected include all areas of the boreback cylinder lengths within the required boreback cylinder lengths defined in Table 3.9 or 3.10.1, as applicable. All pits must be inspected with appropriate Liquid Penetrant method or Wet Magnetic Particle method. Any cracks or crack-like indications identified in the pits are cause for the tool to be rejected. No grinding or repair of cracks or crack-like indications is allowed.

File: md_sources/vol3/pages/page-402/markdown.md
UT Wall Thickness Inspection
defined 373
procedure 40
uXT
acceptance criteria table 177
diagram 67
Dimensional 2 Inspection 67
Dimensional 3 Inspection 84
HWDP dimensional data 251
makeup torque 270
TWDP acceptance criteria table 232
Visual Connection Inspection 54

V
Vision requirements 12
Visual Connection Inspection
API connection 50
Command CET 63
defined 373
Delta 60
Double Shoulder 54
DPM-DS 59
DPM High Torque 59
DPM-MT 59
DPM-ST 59
DSTJ 58
EIS 56
Express 56
eXtreme Torque 54
eXtreme Torque-M 54, 56
III TORQUE 54

HLIDS 59
HLIST 59
HLMT 59
HLST 59
non-proprietary 50
of workstring 145
procedure 48
TM2 56
Turbo Torque 54
Turbo Torque-M 54, 56
uGPDS 54
uXT 54
Wedge Thread 57
X-Force 62
Visual Tube Inspection
defined 373
of workstring 143
procedure 34

W
Wall Thickness Equipment
requirements 42
standardization 42
Washout 346
Washpipe
acceptance criteria 120
Wedge Thread
acceptance criteria table 207
diagram 72
Dimensional 2 Inspection 72
makeup torque 273
Visual Connection Inspection 57

Weight codes 49
Weld geometry 103
Wet Visible Contrast Inspection
procedure 96
Workstring Dimensional
Connection Inspection
procedure 148
Workstring tubing 379
classification 254
dimensional acceptance criteria
255
inspection program 31
Workstring Visual Connection
Inspection
procedure 145
Workstring Visual Tube Inspection
procedure 143

X
X-Force
acceptance criteria table 189
diagram 69
Dimensional 2 Inspection 78
Visual Connection Inspection 62

Y
Yield strength 374

Z
Z (Section Modulus)
defined 374

385

File: md_sources/vol3/pages/page-8/markdown.md
## List of Tables (continued)

|  Table | Description | Page  |
| --- | --- | --- |
|  3.20 | New Heavy Weight Drill Pipe Dimensions, Weights, and Yield Strength | 331  |
|  3.21 | New Drill Collar Weight, Section Modulus, and Displacement | 340  |
|  5.1 | Four Classes of Used Normal Weight Drill Pipe | 351  |
|  5.2 | Acceptance Criteria Used in DS 1 | 354  |
|  5.3 | Format for Discussing Drill Stem Acceptance Criteria | 354  |
|  A.1 | Changes to DS-1 Volume 3 from Fourth Edition | 379  |

## List of Figures

|  Figure | Description  |
| --- | --- |
|  2.1 | Example Problem 2.1: Inspection Order Form  |
|  2.2 | Principal Objectives of Inspection  |
|  2.3 | Drill String Fatigue Damage Accumulation  |
|  2.4 | Example Problem 2.2: Curvature Index Plot  |
|  2.5 | Probability of Detecting a Fatigue Crack  |
|  2.6 | Crack Detection Probability for Various Levels of Procedure Control  |
|  2.7 | Drill Pipe Inspection Program  |
|  2.8 | Drill Collar Inspection Program  |
|  2.9 | Heavy Weight Drill Pipe Inspection Program  |
|  2.10 | Welded Pup Joint Inspection Program  |
|  2.11 | Integral Pup Joint Inspection Program  |
|  2.12 | Workstring Tubing Inspection Program  |
|  3.4.1 | Drill Pipe Areas with Internal Plastic Coating (IPC)  |
|  3.4.2 | Blistered Coating  |
|  3.4.3 | Coating Delaminating (Peeling)  |
|  3.4.4 | Wireline Cuts  |
|  3.4.5 | Underfilm Corrosion  |
|  3.4.6 | ID Coating Reference Condition 1 in the Upset Run-Out  |
|  3.4.7 | ID Coating Reference Condition 1 in Tube Body (1)  |
|  3.4.8 | ID Coating Reference Condition 1 in Tube Body (2)  |
|  3.4.9 | ID Coating Reference Condition 2 Internal Upset Run-Out (Corrosion)  |
|  3.4.10 | ID Coating Reference Condition 2 Internal Upset Run Out (Wireline Cut)  |
|  3.4.11 | ID Coating Reference Condition 2 Tube Body (1)  |
|  3.4.12 | ID Coating Reference Condition 2 Tube Body (2)  |
|  3.4.13 | ID Coating Reference Condition 3 Tube Body (1)  |
|  3.4.14 | ID Coating Reference Condition 3 Tube Body (2)  |
|  3.4.15 | ID Coating Reference Condition 4  |
|  3.4.16 | ID Coating Reference Condition 4 Tube Body (1)  |
|  3.4.17 | ID Coating Reference Condition 4 Tube Body (2)  |
|  3.11.1a | Marking System for Normal Weight Drill Pipe  |
|  3.11.1b | Weight Codes  |
|  3.11.1c | Grade Codes  |
|  3.11.1d | API Pin Neck Marking System  |
|  3.11.1e | New Marking System for Thick-Walled Drill Pipe  |
|  3.11.2 | Rejectable Air Wash on Tool Joint Taper  |
|  3.11.3 | Parts of Thread Form  |
|  3.11.4 | Identifying Last Scratch on Drill Pipe Pin Connection without SRF  |
|  3.11.5 | Measuring from Last Scratch on Drill Pipe Pin Connection without SRF  |
|  3.11.6 | Locating Last Scratch on BHA Box Connection with SRF  |

vii

File: md_sources/vol4/pages/page-134/markdown.md
the hammer mechanism is cause for rejection. During the on-bottom test, the tool shall fire the hammer mechanism continuously for at least 10 seconds; any interruption in the reciprocation of the hammer mechanism shall be cause for rejection. Throughout the entire test, the air hammer shall remain in a vertical position. Testing equipment shall show evidence of calibration in accordance with the equipment manufacturer's requirements or annual calibration, whichever is more stringent.

## 7.29.5.2 Gage Calibration

Pressure measuring devices shall be calibrated to maintain $\pm 2\%$ accuracy of full-scale range. Pressure gauge must be able to read at least $150\%$ of the test pressure but not more than $500\%$ of the test pressure. See section 1.7 for calibration requirements for the pressure and airflow gages used for function testing.

## 7.29.6 Post-Qualification Requirements

Clean and dry the threaded connections. Visually inspect thread and seal surfaces in accordance with paragraphs 7.14.5.2 and 7.14.5.7 to ensure damage did not occur from the test plugs during function test. Apply appropriate thread compound. Install thread protectors. Place a 2-inch wide ($\pm 1/4$ inch) white paint band around an acceptable component. The paint band should be 6 inches $\pm 1$ inch from the pin shoulder. The paint band should be 12 inches $\pm 2$ inches from the box shoulder for box by box components. Using a permanent paint marker on the outer surface of the tool, write or stencil applicable DS-1 qualification class, the date, and the name of the company performing the inspection.

## 7.29.7 Storage Requirements

- Before storing an air hammer ensure it has been thoroughly oiled.
- After oiling, both ends of the air hammer shall be covered to keep the internal components clean and moisture free.
- Air hammers shall be stored and transported in a horizontal orientation to prevent oil starvation.
- Air hammers shall be used within 90 days or returned to a shop for disassembly, inspection, and rebuild.

## 7.30 Shop Makeup Procedure

### 7.30.1 Scope

This procedure covers the proper application of optimal makeup torques (MUT) and verification of bucked on assemblies shipped to rigs to ensure connections are made up correctly.

### 7.30.2 Determining Optimal MUT

a. Drilling and Completion Applications: The MUT applied to API Rotary-Shouldered Connections (RSCs) to be used for drilling applications shall be the API recommended MUT as defined in API RP 7G unless specifically requested otherwise by the customer. API MUT values can be calculated using various programs, including T H Hill Associates' Drillstring Toolbox™ app. Some bevel diameters specified by DS-1 Volume 1 may result in seal stresses that exceed the yield strength of the material when API MUT is applied (see paragraph 7.30.2g).

b. Landing Applications: The MUT applied to API RSCs to be used for landing applications shall be based on the lower of API MUT or T4 values as defined in API RP 7G. T4 MUT values provide the maximum tensile capacity without shoulder separation. T4 MUTs can be calculated using various programs, including T H Hill Associates' Drillstring Toolbox. Some bevel diameters specified by DS-1 Volume 1 may result in seal stresses that exceed the SMYS when T4 MUT is applied (see paragraph 7.30.2g).

c. Proprietary Connections: MUTs and makeup requirements for proprietary connections shall be provided by the manufacturer. DS-1 Volume 2 contains several tables of recommended makeup torque values, but these must be verified with the manufacturer's recommendations. When used in a landing string application, the equipment provider must verify that the required tensile capacity is fit for purpose.

d. OCTG Connections: MUTs applied to proprietary OCTG connections shall be obtained from the manufacturer and applied with continuous-turn equipment using the torque-turn method. If required by the customer, a licensed thread representative may be present when making up proprietary connections. API OCTG connections shall be made up to the API nominal power-tight position.

e. Fit-for-Purpose MUTs: In the event where a MUT to be applied does not meet the criteria listed above, a fit-for-purpose technical justification must be provided. The written technical justification should at a minimum include the tensile and torsional capacity as well as the estimated tensile and torsional loads

File: md_sources/vol4/pages/page-135/markdown.md
to prove the connection's properties are suitable. This technical justification shall be included in the equipment's Assembly Check Sheet.

f. Other Threads: MUTs applied to connections not covered above (ACME threads, proprietary, etc) shall be obtained from the thread manufacturer.

g. MUT and Bevel Diameter: When possible, bevel diameters should be selected to optimize seal stresses (i.e. remain below a max of 100% of specified minimum yield strength, SMYS). If existing bevel diameters are not optimal, then fit-for-purpose MUTs should be used to ensure seal stresses do not exceed the SMYS of the connections while still providing the needed tensile and torsional capacity (which must be confirmed with the customer). These torque values and their justifications must be included in the Assembly Check Sheet.

## 7.30.3 Preparation

a. Calibration: See section 1.7 for calibration requirements for torque application equipment.

b. MUT Traceability: All MUT charts shall be labeled with the description and serial number of the made up components. Charts and graphs should be included in the Assembly Check Sheet.

c. Make and Break (M&amp;B): Breaking in newly re-cut connections using M&amp;B is recommended but not required. If a tool provider elects to perform M&amp;B, it should be performed at least 3 times at the recommended MUT. The connections should be made up slowly to avoid galling the threads. After the M&amp;B is completed (3 cycles), the connections shall be visually examined. M&amp;B at times may be cost prohibitive and involve extra handling risks. Consideration should be given to this before proceeding.

d. Cross Torqueing: Cross torqueing is not permitted. Cross torqueing is the action of putting components in a torque machine with multiple connections needing applied torque, and simultaneously transmitting torque across all connections. Cross torqueing is only permitted when vendor specifications require a cross torque.

## 7.30.4 Procedure

a. The MUT shall be verified prior to making up the connections as described in section 7.30.2. The basis for determining the MUT includes the connection type, box OD, pin ID, stress relief features, SMYS of material, and application. These connection properties as well as the MUT applied shall be recorded on the Assembly Check Sheet.

b. Thread compound shall be applied in a thin, even layer to all contacting surfaces (threads, shoulders, seals, etc) unless the manufacturer's recommendations state otherwise. Generally thread lock compounds should be applied to the thread surfaces but not seal surfaces; typical thread compound should be applied to the seal surfaces. In any case, the vendor shall follow the manufacturer's recommendations for coverage.

c. The friction factor of the thread compound used shall be recorded. Unless the vendor specification requires otherwise, the MUT applied shall be adjusted by the thread-compound friction factor (MUT used = Standard MUT × FF).

d. For any connections on which thread-locking compound is applied, the final torque values should be adjusted by multiplying by the corresponding friction factor. The friction factor and expiration date of the thread locking compound should be checked prior to application. This information is usually indicated in the packaging of the thread locking compound. If the information is unavailable, the thread locking compound should not be used except when the information is provided in the form of a Certificate of Conformance (COC) by the compound manufacturer.

e. Optional (may be required if specified by the customer): On shouldered connections that are made up hand tight prior to applying torque, an initial scribe line may be marked across the connection with a paint marker before applying the final MUT. After the MUT is applied, the scribe line should be offset. The MUT should be noted with a paint marker next to the offset scribe lines. Note: It is acceptable if these markings are later scraped off or covered during the final tool preparation.

f. On all connection types, once the final MUT has been applied and accepted per the applicable procedures, a torque stripe approximately 1 inch wide × 18 inches long shall be painted across the tight connection. The MUT shall be stenciled or marked near the painted torque stripe as follows: "Torqued to XXXX ft-lb." The torque stripe and MUT shall be clearly visible on the tool, after all preparations, so it can be verified on the rig.

File: md_sources/vol4/pages/page-223/markdown.md
Table 7.30 Used Tool Joint Acceptance Criteria
(All dimensions in inches)
Thick-Walled Drill Pipe

NOTES:
1. Minimum box OD is determined by adding 3/64 inch to the maximum bevel diameter, which allows for the minimum 1/32-inch wide, 45 degree bevel.
2. Maximum pin ID is limited such that the connection is box weak in torsion and the thick-walled drill pipe assembly is tube weak in tension.*
*Maximum pin ID values in **bold text** (equal to the nominal pin ID) indicate that the nominal pin neck tensile capacities at the specified connection makeup torques (for minimum OD and maximum ID connections) are less than the tensile capacities of the drill pipe tubes with the specified grade and remaining wall thickness. In such case, the tensile capacity of the thick-walled drill pipe assembly must be based on the pin neck tensile capacity and not the tube tensile capacity.
3. Minimum shoulder width is determined by subtracting 1/32 inch from half of the difference between the minimum box OD and the maximum allowable counterbore diameter per API Specification 7-2, Latest Edition.
4. Minimum bevel diameter is determined from the seal area that gives a connection seal stress equal to 90% MYS (108 ksi) at nominal API MUT.
5. Minimum pin tong space is 4 inches or 75% of the minimum OD, whichever is larger. The minimum box tong space is determined by adding 1 inch to the length of the box.
6. Maximum counterbore diameter is determined by adding 1/32 inch to the nominal counterbore diameter (in addition to the machining tolerance).
7. Maximum bevel diameter is determined from the maximum seal area that gives a connection seal stress equal to 75% MYS (90 ksi) at nominal API MUT.
8. Existing bevel diameters on thick-walled drill pipe (TWDP) connections are known to be cut in accordance with API Specification SDP requirements for the corresponding normal weight drill pipe (NWDP) connections. For a given connection type, a TWDP tool joint will often have a larger OD and/or smaller ID than the corresponding NWDP tool joint. Therefore, the API MUT is higher for most TWDP connections and the seal widths should be modified to prevent seal stresses in excess of the connection's yield strength, which could cause seal damage. The acceptance criteria in this table has been set to ensure that the seal stress will not exceed the connection yield strength at API MUT. Because TWDP connection bevel diameters are currently based on API requirements for NWDP connections, existing TWDP connections may not be in compliance with the dimensional criteria in this table.

File: md_sources/vol4/pages/page-262/markdown.md
MAKEUP TORQUES IN THIS TABLE DO NOT APPLY TO DRILL COLLAR OR HWDP

CONNECTIONS

(API connections in bold type are box-weak)

Standard makeup torque for most drill pipe rotary shouldered connections is that torque which results in a stress level of 72,000 psi in the weaker of pin or box, as calculated by equation A.1 in DS-1 Fifth Edition, Volume 3, Appendix A. (This torque amounts to 60 percent of minimum yield strength for tool joint material conforming to API Specification 5DP.) Thus, makeup torque on a given rotary shouldered tool joint is independent of the grade of pipe to which the tool joint may be attached. Wedge Thread™ connections are not rotary shouldered, but employ a different principle for carrying torsion. Makeup torques for HI TORQUE™, eKtreme™ Torque, eKtreme™ Torque-M, GPDS™, TurboTorque™, TurboTorque-M™, uXT™, uGPDS™, Delta™, ESS™, Express™, Wedge Thread™, NK DST™, HLIDS, HLMT, HLST, HLIST, DPM-DS, DPM-MT, DPM-ST, DPM-High Torque, and CET connections found in this section are provided by their manufacturers.

Table 7.51 Tool Joint Makeup Torque (ft-lb)

|  NC38  |   |   |   |   |   |   |   |   |   |
| --- | --- | --- | --- | --- | --- | --- | --- | --- | --- |
|  1 | 2 | 3 | 4 | 5 | 6 | 7 | 8 | 9 |   |
|  OD (in) |   |   |   |   |   |   |   |   |   |
|  ID (in) | 3-5/8 | 3-1/2 | 3-3/8 | 3-1/4 | 3-1/8 | 3 | 2-31/32 | 2-15/16 |   |
|  1 3/4 | 4260 | 4260 | 4130 | 3000 | 1940 | 940 | 700 | 460 |   |
|  1 7/8 | 3640 | 3640 | 3640 | 3000 | 1940 | 940 | 700 | 460 |   |
|  2 | 2990 | 2990 | 2990 | 2990 | 1940 | 940 | 700 | 460 |   |
|  2 1/8 | 2300 | 2300 | 2300 | 2300 | 1940 | 940 | 700 | 460 |   |
|  2 5/32 | 2130 | 2130 | 2130 | 2130 | 1940 | 940 | 700 | 460 |   |
|  2 1/4 | 1580 | 1580 | 1580 | 1580 | 1580 | 940 | 700 | 460 |   |

NC26

|  1 | 2 | 3 | 4 | 5 | 6 | 7 | 8 | 9  |
| --- | --- | --- | --- | --- | --- | --- | --- | --- |
|  OD (in)  |   |   |   |   |   |   |   |   |
|  ID (in) | 4-3/8 | 4-1/4 | 4-1/8 | 4 | 3-7/8 | 3-3/4 | 3-5/8 | 3-1/2  |
|  1 5/8 | 10090 | 10090 | 8510 | 6890 | 5350 | 3870 | 2460 | 1120  |
|  1 3/4 | 9400 | 9400 | 8510 | 6890 | 5350 | 3870 | 2460 | 1120  |
|  1 7/8 | 8670 | 8670 | 8510 | 6890 | 5350 | 3870 | 2460 | 1120  |
|  2 | 7890 | 7890 | 7890 | 6890 | 5350 | 3870 | 2460 | 1120  |
|  2 1/8 | 7070 | 7070 | 7070 | 6890 | 5350 | 3870 | 2460 | 1120  |

NC38

|  1 | 2 | 3 | 4 | 5 | 6 | 7 | 8 | 9  |
| --- | --- | --- | --- | --- | --- | --- | --- | --- |
|  OD (in)  |   |   |   |   |   |   |   |   |
|  ID (in) | 5 | 4-15/16 | 4-7/8 | 4-13/16 | 4-3/4 | 4-11/16 | 4-5/8 | 4-9/16  |
|  2 1/8 | 15900 | 14900 | 13740 | 12610 | 11500 | 10420 | 9350 | 8300  |
|  2 1/4 | 14870 | 14870 | 13740 | 12610 | 11500 | 10420 | 9350 | 8300  |
|  2 3/8 | 13780 | 13780 | 13740 | 12610 | 11500 | 10420 | 9350 | 8300  |
|  2 7/16 | 13220 | 13220 | 13220 | 12610 | 11500 | 10420 | 9350 | 8300  |
|  2 1/2 | 12650 | 12650 | 12650 | 12610 | 11500 | 10420 | 9350 | 8300  |
|  2 9/16 | 12060 | 12060 | 12060 | 12060 | 11500 | 10420 | 9350 | 8300  |
|  2 5/8 | 11460 | 11460 | 11460 | 11460 | 11460 | 10420 | 9350 | 8300  |
|  2 11/16 | 10840 | 10840 | 10840 | 10840 | 10840 | 10420 | 9350 | 8300  |

NC38 (continued)

|  1 | 13 | 14 | 15 | 16  |
| --- | --- | --- | --- | --- |
|  OD (in)  |   |   |   |   |
|  ID (in) | 4-5/16 | 4-1/4 | 4-3/16 | 4-1/8  |
|  2 1/8 | 4320 | 3370 | 2440 | 1540  |
|  2 1/4 | 4320 | 3370 | 2440 | 1540  |
|  2 3/8 | 4320 | 3370 | 2440 | 1540  |
|  2 7/16 | 4320 | 3370 | 2440 | 1540  |
|  2 1/2 | 4320 | 3370 | 2440 | 1540  |
|  2 9/16 | 4320 | 3370 | 2440 | 1540  |
|  2 5/8 | 4320 | 3370 | 2440 | 1540  |
|  2 11/16 | 4320 | 3370 | 2440 | 1540  |

NC40

|  1 | 2 | 3 | 4 | 5 | 6 | 7 | 8 | 9  |
| --- | --- | --- | --- | --- | --- | --- | --- | --- |
|  OD (in)  |   |   |   |   |   |   |   |   |
|  ID (in) | 5-1/2 | 5-3/8 | 5-1/4 | 5-1/8 | 5 | 4-7/8 | 4-3/4 | 4-5/8  |
|  2 1/4 | 19620 | 19620 | 17610 | 15050 | 12570 | 10180 | 7880 | 5660  |
|  2 3/8 | 18460 | 18460 | 17610 | 15050 | 12570 | 10180 | 7880 | 5660  |
|  2 7/16 | 17860 | 17860 | 17610 | 15050 | 12570 | 10180 | 7880 | 5660  |
|  2 1/2 | 17240 | 17240 | 17240 | 15050 | 12570 | 10180 | 7880 | 5660  |
|  2 9/16 | 16620 | 16620 | 16620 | 15050 | 12570 | 10180 | 7880 | 5660  |
|  2 5/8 | 15970 | 15970 | 15970 | 15050 | 12570 | 10180 | 7880 | 5660  |
|  2 11/16 | 15320 | 15320 | 15320 | 15050 | 12570 | 10180 | 7880 | 5660  |
|  2 3/4 | 14650 | 14650 | 14650 | 14650 | 12570 | 10180 | 7880 | 5660  |
|  2 13/16 | 13970 | 13970 | 13970 | 13970 | 12570 | 10180 | 7880 | 5660  |
