Repository: shajisnair1/ds1-streamlit-app

File: md_sources/vol4/DS1 Volume 4- 5th Edition -complete.md (part 2 of 26)
# Drilling Specialty Tools
However, the overall likelihood of success of a given tool will depend on the quality of the new components as well as the maintenance processes. Vendors operating under this standard shall also develop a written “receiving inspection” process to check new components for critical parameters. Note that the inspections done during a receiving inspection are often different from a used-component inspection: new components are unlikely to have wear or fatigue damage, but machining defects and manufacturing flaws are much more likely.

Further, a component may also be considered “refurbished,” that is, a component that has been used before and became worn or damaged such that some type of repair was necessary. The component was then re-worked in some way (re-machined, built up, re-coated, etc) and sent back to the vendor for continued use. Vendors shall develop a written process for refurbished tools as well that achieves two separate goals: the re-work quality shall be checked, and the fitness-for-use of the component shall be checked (possibly using the inspection program for that component as outlined in this standard or a modified version of it). Components that were rejected during inspection then refurbished shall be inspected after repair using the same method that found the defect previously to ensure the repair was complete and successful.

For instance, a rotor from a mud-motor may need to be re-chromed. Prior to sending it out, the vendor might perform the full inspection program as outlined in this standard to ensure that there are no fatigue cracks or other areas of wear or damage. A rotor that successfully passes this inspection can then be sent to be re-chromed. Upon return, the vendor might check the quality of the work done for repair prior to assembling it into a functioning tool.

## 1.5 Relationship to API Q2

API's Specification Q2 was "developed to address quality management systems for the service supply organizations for the upstream petroleum and natural gas industries," (Spec Q2, Introduction). As such, the scope of Spec Q2 overlaps the purpose and coverage of DS-1 Volume 4. Properly understood, this does not create any difficulty.

Spec Q2 defines minimum requirements for a quality management system that may be implemented by a service company (for the purposes of this discussion, this is considered to be a specialty tool vendor). Among other things, this quality management system is expected to include a Preventative Maintenance, Inspection, and Test Plan (PMITP) that addresses "record keeping requirements, inspection, maintenance, redress, repair, make-up, testing, and acceptance criteria for service-related product," (Spec Q2, §5.7.8).

The requirements for the PMITP in Spec Q2 are of a general nature. DS-1 Volume 4 is one way that a specialty tool vendor could implement the PMITP requirements for Spec Q2. Developing the programs and processes required for DS-1 Volume 4 will address in detail most of the PMITP requirements in Spec Q2. The receiving inspections for both new and refurbished tools (discussed in section 1.4) might also be covered by the procedures required in Spec Q2. The vendor is responsible for verifying conformity to either or both documents, but we believe that DS-1 Volume 4 and Spec Q2 can work well together to establish a thorough and effective system for preventing specialty tool failures.

Table 1.2 Requirements Imposed by the Customer by Reference to this Standard

|  DS-1 Requirement Imposed by the Customer | Requested Tool or Sub-Tool Classification |   |   |   | Sale Tools  |   |
| --- | --- | --- | --- | --- | --- | --- |
|   |  A1 | A1/A2 | A3 | A4 | B1 | B2  |
|  Load rating in accordance with Chapter 2 | Yes | Yes | Yes | * | Yes | *  |
|  Complete disassembly since last job | Yes | No^{1} | No | * | Yes^{6} | *  |
|  A tool returned unused may be reshipped | No | Yes | Yes | * | N/A | *  |
|  Inspection controls in accordance with Chapter 3 | Yes | No^{2} | No | * | Yes^{6} | *  |
|  Assembly controls in accordance with Chapter 4 | Yes | Yes^{2,3} | No | * | Yes | *  |
|  Function test in accordance with Chapter 5 | Yes | Yes | Yes | * | Yes | *  |
|  Transmittal documentation provided in accordance with Chapter 6 | Yes | Yes | Yes | * | Yes | *  |
|  Customer approval of Class A3 is required before shipping | - | - | Yes^{4} | * | - | *  |
|  Specific tool requirements in accordance with Chapter 7 | Yes | Yes^{5} | Yes^{5} | * | Yes^{6} | *  |

*Tools shipped as Class A4 or Class B2 are not subject to any requirements of this standard.
1 Partial disassembly and reassembly on Class A1/A2 tools is permitted only to the extent that is required to re-configure a tool for a different service application than the one for which it was originally sent but not used.
2 Since a Class A1/A2 tool was shipped as a Class A1 tool on its last field job and was never used, the procedures that qualified the tool for the previous job are considered still applicable.
3 The applicable assembly procedure controls are limited to those needed to reassemble the tool after partial disassembly and reconfiguration.
4 If the customer specifies Class A3 on its rental order, approval is presumed to have been obtained.
5 If the tool belongs to one of the tool families listed in Table 7.1, then the specific function testing requirements are applicable.
6 The requirement is applicable for certain Type B tools covered in this standard.

# 1.6 Personnel Competency

The training, skill, and knowledge of the people performing the maintenance work covered by this standard is a critical factor in the likelihood of success. As such, every process performed under the guidance of this standard shall be performed by a competent individual.

# 1.6.1 Competency Standard

The vendor shall develop a written Competency Standard, and a competent individual is someone who can demonstrate competency according to the written standard. The Competency Standard shall include:

- Skills: A list of skills that individuals will need for a given maintenance task (inspection, assembly, or function testing).
- Training: A classroom training program that imparts whatever knowledge is necessary for performing every listed skill to the individual. The training program shall document the training provided to each individual as well as the results of the testing provided to prove the individual has been successfully trained in each skill.
- Experience: Work that must be done to practice the skills needed under the supervision of a trainer or instructor prior to the individual being certified as competent.
- Assessment: Provision for the individual to prove their ability to perform each skill. The assessment of each individual shall be performed by an assessor designated by the vendor and the results of the assessment documented.

# 1.6.2 Qualification Certificates

Every person performing inspection, assembly, or testing tasks in accordance with this standard shall be able to demonstrate competency in the skills required according to the written Competency Standard. Upon demonstrating this competency, the vendor shall create a Qualification Certificate as a record that the individual has met the applicable competency requirements. Each Qualification Certificate shall include:

- The individual's name
- The skill or skills for which the individual has demonstrated competency
- The signature of the Assessor that assessed the competency of the individual

- The date when the certificate was awarded
- The date of expiration of the certificate

# 1.6.3 Reassessment

A person must be reassessed for competency whenever any of the following occurs:

- The skill has not been performed in over one year
- The person changes employers
- At a minimum, every 5 years

# 1.6.4 Records

The vendor shall maintain the following records for all inspectors:

- Qualification Certificates as described in 1.6.2.
- Examination Records including examinations, grades, and vision examinations.

The records for each individual shall be maintained for the duration of the individual's employment with the vendor.

# 1.6.5 Customer Access

The customer or its authorized representative shall have access to the Competency Standard and all associated records for audit purposes. However, the Competency Standard is to be considered intellectual property and may not be copied or removed from the premises. Copies of the qualification certificates for each individual involved in the maintenance process of a tool provided to the customer may be retained by the customer or its authorized representative if desired.

# 1.7 Calibration Requirements

Instruments that are used to measure important parameters during the maintenance process shall be calibrated using standards traceable to the National Institute of Standards and Technology (NIST) or equivalent body. Unless otherwise indicated in this standard, the calibration frequency for all instruments shall be every six months.

The calibrated instrument shall have a tag or sticker affixed to it that shows the latest calibration date and the company and individual that performed the most recent calibration. If the tag or sticker is not present, the instrument's unique identification number shall be traceable to proof-of-calibration documents. The calibration of an instrument must be verifiable at the point of use.

A summary of the instrument calibrations required by this standard is given in Table 1.3.

## 1.8 Waivers

The vendor shall have a process in place to document all waivers and/or exceptions to the requirements of this standard when DS-1 Volume 4 is specified by the customer. Documented waivers might include:

- Deviations from the manufacturer's maintenance requirements or recommended practices. These shall be documented as part of the appropriate maintenance procedures (inspection, assembly, or testing).

Table 1.3 Calibration Frequency

|  Device^{1} | Calibration / Certification Frequency^{2} | References  |
| --- | --- | --- |
|  Internal Micrometer | 6 months | 7.8.2, 7.10.3, 7.13.3, 7.15.2  |
|  Pressure Gage | 6 months | 7.9.5  |
|  White Light Intensity Meter | 6 months | 7.12.3, 7.14.2, 7.17.2, 7.18.2, 7.19.2, 7.20.2, 7.22.2, 7.25.2, 7.26.2  |
|  Lead Gage | 6 months | 7.14.2, 7.15.2, 7.16.2, 7.26.2  |
|  ID Micrometer Setting Standard | 6 months | 7.15.2  |
|  Long-Stroke Depth Micrometer | 6 months | 7.15.2, 7.16.2  |
|  Depth Micrometer Setting Standards | 6 months | 7.15.2, 7.16.2  |
|  Extended-Jaw Caliper | 6 months | 7.15.2, 7.16.2  |
|  Blacklight Intensity Meter | 6 months | 7.17.2, 7.18.2, 7.19.2, 7.20.2  |
|  AC Yoke Capacity | 6 months | 7.19.2, 7.22.2  |
|  UT Flaw Detection Transducer Linearity | 6 months | 7.21.2  |
|  Caliper or Micrometer | 6 months | 7.24.2, 7.26.2, 7.27.2, 7.28.2  |
|  External & Internal Taper Gauge | 6 months | 7.26.2  |
|  Thread Height Gauge | 6 months | 7.26.2  |
|  External & Internal Pitch Diameter Gauge | 6 months | 7.26.2  |
|  UT Wall Thickness Transducer Linearity | 6 months | 7.28.2  |
|  Air Pressure Gage | 6 months | 7.29.5  |
|  Airflow Gage | 6 months | 7.29.5  |
|  Standard Lead Template | 1 year | 7.14.2, 7.15.2, 7.16.2, 7.26.2  |
|  Film Thickness Gage | 1 year | 7.22.2  |
|  Pit Depth Gage | 1 year | 7.23.3, 7.24.2, 7.25.2  |
|  Thread Height Standard | 1 year | 7.26.2  |
|  Pitch Diameter Standard | 1 year | 7.26.2  |
|  Connection Makeup Equipment | 1 year | 7.30.3  |
|  Angle Gage | 3 years | 7.14.2  |
|  Profile Gage | 3 years | 7.14.2, 7.15.2, 7.16.2, 7.25.2  |
|  10 lb Weight | 3 years | 7.19.2, 7.22.2  |

1. For any measuring device not listed, excluding steel or tape rulers, 6 month calibration frequency shall apply.
2. For any field inspection procedures for specialty connections, calibration frequency of equipment shall be per this standard or OEM requirements, whichever is shorter.

- Deviations from the vendor's typical written procedures. These shall be documented in the maintenance records transmitted to the customer for each tool where the waiver is applied.
- Deviations from the requirements of this standard. These require prior approval from the customer and shall be documented in the maintenance records transmitted to the customer for each tool where the waiver is applied.
- Deviations from customer-specific requirements. These require prior approval from the customer, and shall be documented in the maintenance records transmitted to the customer for each tool where the waiver is applied.

## 1.9 Changes from 4th Edition

This Fifth Edition of DS-1 Volume 4 continues the goal of decreasing the probability that a specialty tool will fail in service. In order to more effectively achieve this, various changes have been made from the Fourth Edition of DS-1:

- The front matter in the book has been consolidated from two chapters ("Coverage and Summary Requirements" and "Implementation" in Fourth Edition) to just one ("Summary" in this edition). This is to simplify the explanation of the philosophies of the standard.

- In Chapter 1 there are now discussions related to how DS-1 Volume 4 relates to the quality control processes for new and refurbished equipment, as well as the relationship between API Specification Q2 and DS-1 Volume 4.
- In Chapter 1 there are now requirements related to personnel competency and calibration (which have been summarized for convenience to the technical users). These requirements will apply to all activities performed according to DS-1 Volume 4.
- The EXAMPLETOOL calculations and references have been deleted for clarity's sake.
- The Inspection, Assembly, and Testing chapters have been rewritten for clarity. The vendor requirements overall did not change significantly, but it is hoped that the communication of those requirements is now clearer.
- An additional chapter on "Transmittal" (Chapter 6) has been added. This material was previously in the Testing chapter, but it was separated because these documentation requirements always apply, even if function testing is not performed.
- Specific requirements for various tool families have been added in Chapter 7, such as some handling tools, as well as a generic procedure for making up connections in a shop setting.

# 2. Load Rating

- Definitions...11
- Load Rating Requirements...11
- Basic and Advanced Load Ratings...12
- Basic Calculation Process...12
- Basic Calculation Notes...13
- FEA Methods (Advanced)...13
- Proof-Load Methods (Advanced)...14

## 2. Load Rating

The load rating of a specialty tool is the maximum load of a specific type (or combination of loads) that the tool is expected to carry with no detrimental effects to its structure, function, or pressure containment.

This load rating is required for two main purposes: 1) To establish the appropriate operating envelope for the tool and thus prevent misuse. This also clarifies the responsibility for any misuse that does occur, encouraging continual improvement in the design and use of specialty tools. 2) To aid the designer in tool selection by offering tools which will be appropriately fit for the intended service.

Disclaimer: The ratings processes presented here are generally intended to ensure that the tool designer is properly diligent in establishing tool ratings. However, this standard is not intended to obviate the need for sound engineering judgment in the design and load rating of any specialty tool. The standard necessarily addresses capacity calculations in a general way, and given the variety of specialty tool geometries and purposes, it is likely that some specific component or load case will require treatment not given here. Therefore, in applying these methods, a certain latitude must be given to the manufacturer to deviate from the letter of the requirements when sound engineering judgment dictates. When such deviations are made however, the manufacturer shall indicate to the customer upon request which steps were modified and the reasons for such modifications.

## 2.1 Definitions

**Advanced Load Rating**: A specialty-tool load rating achieved through the use of Finite Element Analysis (FEA) or proof-load testing.

**Basic Load Rating**: A specialty-tool load rating achieved through typical engineering calculations.

**Critical Location**: A location in a specialty-tool component that must be considered by the tool designer as a possible weak point.

**Design File**: The gathered documentation that supports the load rating given to a specialty tool.

**Test Tool**: The particular specialty tool that is tested as a representative of a specialty tool design for the purposes of providing an Advanced Load Rating via proof-load testing.

**Load Case**: The load or combination of loads being considered when determining the load rating of a specialty tool.

**Load Rating**: The maximum load (or combination of loads) that a specialty tool is intended to carry without detrimental effects. (As defined here, the Load Rating does not include a safety factor or design factor. The customer is responsible for supplying these based on the risk associated with the operation.)

**Load-Rated Population**: All tools that are manufactured using the same design as the Test Tool, and thus are intended to be represented by the Test Tool during a proof-load test.

**Material Specification**: A set of requirements that an engineering material must meet in order to adequately perform its function when manufactured into a specialty-tool component.

## 2.2 Load Rating Requirements

### 2.2.1 Load Ratings

All specialty tools covered by this standard are required to have vendor-supplied load ratings for every load scenario the tool is expected to see during service. These load ratings must be communicated clearly to the customer at the point of every use as outlined in the Transmittal chapter.

This chapter provides methods that may be used to determine the load rating of a specialty tool, both the Basic and Advanced Load Rating methods. If the vendor provides the specialty tool's rating using this nomenclature—i.e. "DS-1 Volume 4 Basic Load Rating" or "DS-1 Volume 4 Advanced Load Rating"—the methods and procedures listed here shall be followed and recorded in the Design File.

A vendor may choose to rate their tool using a different set of methods. In that case the load ratings cannot be labeled with the DS-1 nomenclature, but they shall still be communicated to the customer as outlined in the Transmittal section.

### 2.2.2 Design File

In order to justify the load ratings listed above, every specialty tool must have a Design File that documents the assumptions made, the calculations performed, the drawings applied, and the specifications used in reaching the load ratings communicated to the customer.

### 2.2.3 Material Specifications

All specialty-tool ratings require certain assumptions be made about the strength of the material (along with other properties). The Design File shall reference the material specifications used for every load-bearing component.

These specifications may be internal to the manufacturer or standard to the industry.

At a minimum, the material specification for a load-bearing component shall contain:

- Specified Minimum Yield Strength (SMYS)
- Specified Minimum Tensile Strength
- Ductility (% elongation)
- Specified Minimum Charpy V-Notch Impact Energy if the tool rotates with the drill string during operation (the specification shall also define the specimen size, specimen orientation, and test temperature for the Charpy test)

## 2.2.4 Customer Access

The customer or its authorized representative shall, upon request, have access to the Design File, including the calculation methods, the calculation or modeling results, and the referenced material specification documents. However, these documents are to be considered intellectual property and may not be copied or removed from the premises.

## 2.3 Basic and Advanced Load Ratings

This standard defines two categories of load-rating methods: Basic and Advanced. A Basic Load Rating is calculated using straightforward hand calculations, without taking stress concentration or large deflections into account. As the complexity of a tool increases, the Basic Load Rating is less likely to be accurate, but it may be adequate for a tool that is rarely if ever loaded near its capacity.

An Advanced Load Rating is intended to provide greater confidence in the accuracy of the capacity determination. It uses either Finite Element Analysis (FEA) or proof-load testing to determine the appropriate load rating. Though not required, manufacturers should consider providing an Advanced Load Rating if the specialty tool contains complex geometry and is routinely loaded above 60% of its Basic Load Rating. A manufacturer may provide the Advanced Load Rating of its own initiative or at the request of a customer.

## 2.4 Basic Calculation Process

The Basic Load Rating shall be calculated using the following process for every load case of interest.

### 2.4.1 Determine the Load Path

Identify and list each component in the specialty tool that will aid the tool in carrying the load of interest.

### 2.4.2 Define the Material Properties

For each load-bearing component, identify the required material specification as described in section 2.2.3 and list the provided SMYS.

### 2.4.3 Identify Critical Locations

For each load-bearing component, identify and list critical locations that need to have their load capacities calculated in order to determine the overall tool load capacity. This requires some engineering judgment from the tool designer, but generally:

- In tension and torsion load ratings, each component will have a "connection" on both ends to transfer load to the previous and next components in the load path. These may be typical threaded connections or some other means of load transfer (shoulders, splines, etc). These are always critical locations.
- In tension and torsion load ratings, a component may have a cross-sectional area reduction in the body of the component (stem holes, ring grooves, etc). The severest reduction in cross-sectional area in a given component is another critical location.
- In pressure load ratings, each component will have at least one "connection" where there is a potential leak path due to a break in the solid material that is sealed with threads, elastomers, or some other means. These are always critical locations.
- In pressure load ratings, each component will also carry pressure through simple material resistance. The "body" of the component is also a critical location.

### 2.4.4 Calculate Critical Location Capacities

At each of the critical locations identified above, calculate the load rating for that location using methods appropriate to the load type and the location. (See section 2.5 for specific design patterns.)

### 2.4.5 Identify the Limiting Component

The lowest rating from all the critical locations in the load path represents the final Basic Load Rating for the tool.

### 2.4.6 Prepare the Design File

The design file as described in section 2.2.2 shall contain all the drawings, material specification references, notes, calculations, and explanations needed to support and recreate the final Basic Load Rating.

## 2.5 Basic Calculation Notes

This section addresses design patterns that are common to the industry with common load rating processes used. The specialty tool manufacturer shall use these patterns if applicable when performing a Basic Load Rating. If a manufacturer uses a different load-rating process for a scenario substantially similar to one of these patterns, the vendor shall explain the inconsistency in the Design File for that tool.

## 2.5.1 Rotary-Shouldered Connections

Rotary-shouldered drill-stem connections, similar to API single-shouldered connections, carry stress from makeup torque and string tension in the same cross section (the pin neck). This means that, at some point, an increase in makeup torque may decrease the tensile capacity.

Any tool component that uses a rotary-shouldered connection shall calculate the tensile capacity of the connection as a function of the makeup torque applied to it, using the methods explained in the Overload Design chapter of DS-1 Volume 2 (based on industry-standard formulas given in API RP7G). Even connections that are not API connections (e.g. a tapered stub acme thread with a shoulder) shall have their combined load capacities calculated using the same methods.

The torsional capacity of a rotary-shouldered drill-stem connection shall be equal to the makeup torque applied to it (presuming no supplemental torque resistance is used, such as keys or set screws). Additional makeup of a rotary-shouldered connection downhole shall be considered a failure of the tool because of the heightened risk of damage to the connection that results.

## 2.5.2 Capacities for Cylinders

If a tool contains an essentially-cylindrical section that will be loaded in a mostly-uniform way, the vendor shall calculate the tensile, torsional, internal pressure yield, and external pressure resistance capacities using methods outlined for drill stem and OCTG components in API Technical Report 5C3. (Ductile rupture calculations from that standard are not allowed as pressure capacities in this standard, though they may be helpful for finding "emergency" load limits.)

## 2.6 FEA Methods (Advanced)

The following process shall be followed to obtain an Advanced Load Rating using Finite Element Analysis (FEA) techniques.

## 2.6.1 Perform a Basic Load Rating

In doing this, the Basic capacities for each critical location will be known, including the limiting location.

## 2.6.2 Identify Critical Locations for FEA

The limiting critical location shall be analyzed using FEA, as well as any other critical location with a Basic load capacity less than the limiting Basic Load Rating times 1.67. Rotary-shouldered drill-stem connections, due to the industry's familiarity with them, do not need to be modeled in FEA to complete an Advanced Load Rating in tension or torsion.

## 2.6.3 Perform FEA on Critical FEA Locations

The FEA model of each critical location identified in section 2.6.2 shall:

- Be an elastic-plastic material model, ideally with representative strain-hardening properties included.
- Accurately model the geometry of the critical location, using the tolerance limits that result in the lowest load capacity.
- Have a fine mesh in any areas of stress concentration, with gradual changes in the mesh density moving away from those locations if the mesh size changes in different parts of the model. (Mesh density convergence checks should be considered.)
- Accurately model the boundary conditions and applied loads at the critical location.
- Adequately account for friction at contact surfaces, if necessary.
- Adequately account for large-deformation nonlinearity, if necessary.

The capacity of each critical location shall be determined as the smallest of the following:

a. Global Failure: The load which results in overall structural instability, such that the average principal strain in any loaded cross section reaches 2%.
b. Local Failure: The load which causes the equivalent von Mises plastic strain at any point to exceed:

$$
\varepsilon_{\mathrm{peq}} = \min \left[ 0.1; 0.5 \cdot \left(\frac{\sigma_{\mathrm{g}}}{\sigma_{\mathrm{u}}}\right) \right] \tag{2.1}
$$

Where:

$\varepsilon_{\mathrm{peq}} =$ equivalent plastic strain

$\sigma_{\mathrm{g}} =$ specified minimum yield strength

$\sigma_{\mathrm{u}} =$ specified minimum ultimate strength

c. Functionality Failure: The load which causes the tool to no longer be able to perform its design functions (e.g. the tension load which causes deformation around a stem hole such that pressure can no longer be sealed).

Note: This section of FEA requirements is adapted from section D.2.4 of ISO 13628-7.

## 2.6.4 Identify the Limiting Component

The lowest rating from all the critical locations analyzed in FEA represents the Advanced Load Rating for the tool. (It is possible that the critical location is different for the Basic and the Advanced Load Ratings, depending on the tool design.)

## 2.6.5 Prepare the Design File

The design file as described in section 2.2.2 shall contain all the drawings, material specification references, notes, calculations, and explanations needed to support and recreate the final Basic Load Rating, as well as the additional FEA results to support the Advanced Load Rating.

## 2.7 Proof-Load Methods (Advanced)

The following process shall be followed to obtain an Advanced Load Rating using proof-load testing.

### 2.7.1 Perform a Basic Load Rating

Using the process outlined above, a Basic Load Rating for the tool shall be determined.

### 2.7.2 Select the Test Tool

The test tool must be chosen as follows:

- It must be the same nominal size, with the same model number and revision number, as well as the same part numbers for the load-bearing components, as the load-rated population. Special selection of any component to help assure a successful proof-load test is prohibited.
- It must be inspected, assembled, and function tested according to the standard procedures for the tool and in accordance with chapters 3 through 5 of this standard.
- It must be ready in all aspects for shipment and use, except possibly with added fixtures for test purposes.

### 2.7.3 Proof Test Procedure

The vendor shall prepare and follow a written proof-load test procedure. The proof-load test procedure shall specify the magnitudes and durations of proof loads to be applied, subject to the following requirements:

- The proof-load magnitude shall not be less than 1.5 times the intended load rating when testing for tension or torsion.
- For other load types, the proof-load magnitude shall not be less than 1.1 times the intended load rating.
- The duration of a proof test shall not be less than five minutes at full load.

### 2.7.4 Load Measurement &amp; Recording

Proof loads shall be applied in accordance with the proof-load test procedure, and shall be measured and recorded for the full duration of the test. The load hold period shall start after any initial load fluctuations have stabilized. If load fluctuations occur during a load hold period, the lowest load recorded during the load hold period shall be considered the applied proof load. All load application and load measurement equipment shall be calibrated according to the requirements in section 1.7.

### 2.7.5 Post-Test Examination

After proof-load testing, the tool shall be function tested in accordance with Chapter 5, and then disassembled and inspected in accordance with Chapter 3. Any failure of the tool to pass the function test or the inspection (that is, all reusable components must be ready for immediate reuse) shall constitute a failure of the proof-load test.

### 2.7.6 Proof-Load Test Report

A report that documents the results of the proof-load test shall be prepared. The report shall include:

- The proof-load test procedure.
- Records showing the magnitudes and durations of applied proof loads.
- Calibration certificates showing that all measurement equipment was in calibration at the time of the test.
- Inspection records on all load-path components from component inspections before and after the proof-load test.

- Function test records from before and after the proof-load test.
- Identifying numbers (serial numbers and part numbers or similar) for the test tool and all components in it during the test.
- A copy of the Basic Load Rating report for the tool.

## 2.7.7 Customer Access

If an Advanced Load Rating by proof-load test is done at a customer's request, the customer shall be given advance notice of the test schedule. The customer or its authorized representative shall have access to the test facility (restricted only by safety requirements) and to all the documents and records listed in this chapter. Upon request, a copy of any proof-load test report shall be available for examination by the customer or its authorized representative, whether or not the test was done at the request of the customer. However, the customer or its authorized representative may not make or retain copies of the test procedures or test reports without the approval of the vendor.

This page intentionally left blank.

3. Inspection

Section Contents

Definitions...17
Inspection Program...17
Acceptable Inspection Procedures...18
Inspection Requirements...18
Inspection Report...19

List of Tables

3.1 Key Variables for the Wet Fluorescent MPI Method Using an Active DC Field...20
3.2 Key Variables for the Wet Fluorescent MPI Method Using a Residual Field...20
3.3 Key Variables for the Wet Fluorescent MPI Method Using an Active AC Field...20
3.4 Key Variables for the Dry Visible MPI Method Using a Residual Field...20
3.5 Key Variables for the Dry Visible MPI Method Using an Active AC Field...21
3.6 Key Variables for the Visible Liquid Penetrant Inspection Method...21
3.7 Key Variables for the Fluorescent Liquid Penetrant Inspection Method...21
3.8 Key Variables for the Compression Wave Ultrasonic Inspection Method...21
3.9 Key Variables for the Shear Wave Ultrasonic Inspection Method...22
3.10 Key Variables for the Radiographic Examination...22

# 3. Inspection

This section gives inspection requirements for used specialty tools and sub-tools. The requirements herein are not intended to substitute for the manufacturer's established quality control checks and inspections on new and repaired components. Rather, the section primarily applies to components that have been returned from service and are being examined to determine if they are acceptable for future service.

# 3.1 Definitions

Acceptance Criteria: The attributes of a used component that make it acceptable (or unacceptable) for assembly into a specialty tool.

Component: A single piece that, along with other components, is assembled into a specialty tool.

Inspection: Non-destructive examination of a used component to confirm that it is ready to be reassembled into a tool or sub-tool.

Inspection Method: One of several possible inspection processes that may be applied to specialty-tool components (e.g. Blacklight Connection Inspection).

Inspection Procedure: A set of written steps that governs how the inspector performs an inspection method.

Inspection Program: A written outline that sets down the methods and procedures needed to qualify the used components in a tool or sub-tool.

Inspection Report: A document that shows the results of the inspection of a component.

Inspector: A person employed by the vendor who performs inspections under this standard. All Inspectors working to this standard must be able to demonstrate competency according to a competency program as defined in Chapter 1.

Key Variable: An important aspect of an inspection process that is controlled through a written inspection procedure. For example, in Blacklight Connection Inspection the optimum direction of the magnetic field is a key variable.

Customer's Authorized Representative: A person employed or contracted by the customer who verifies compliance to this standard on behalf of the customer.

# 3.2 Inspection Program

Every tool or sub-tool maintained according to this standard shall be inspected according to a written Inspection Program provided and maintained by the tool vendor.

If the tool vendor and manufacturer are different parties, the vendor shall seek and follow the manufacturer's advice on inspections required, inspection intervals, and acceptance criteria for the tools or sub-tools of interest. In all cases, the vendor is ultimately responsible for the Inspection Program.

The Inspection Program must meet the following requirements:

# 3.2.1 Complete Inspection Document

The Inspection Program shall define the inspection work that must be performed for a given tool or sub-tool in its entirety. The tool or sub-tool covered by the Inspection Program shall be listed clearly in a scope statement within the document. The Inspection Program may reference more generic procedures for specific methods (e.g. Blacklight Connection) or tasks (e.g. shop-specific workflow procedures), but the Inspection Program must, without ambiguity, incorporate any generic procedures by reference and provide a clear process the Inspector must follow for a given tool or sub-tool.

# 3.2.2 Bill of Materials

The Inspection Program shall include an exhaustive Bill of Materials of the components that will be assembled into the tool. The Bill of Materials shall list each component with a unique part number and name, and this nomenclature shall be used consistently in the entire Inspection Program to avoid confusion.

# 3.2.3 Selected Inspection Methods

The Bill of Materials list shall detail which inspection methods, if any, will be applied to each listed component. Not all components will require inspection.

# 3.2.4 Inspection Procedures

For each inspection method required by the Inspection Program (outlined in section 3.2.3), the Inspection Program shall reference or provide a written inspection procedure that meets all of the requirements given in section 3.3. If a component is used for which valid, widely-accepted inspection procedures already exist, the Inspection Program may specify these procedures by reference. (For example, a specialty tool may contain rotary-shouldered

connections, for which the Inspection Program could reference the Blacklight Connection inspection from this standard.)

### 3.2.5 Specific Tool Family Requirements

If the tool belongs to one of the tool families listed in Table 7.1, the Inspection Program shall include explicitly or by reference the additional inspection procedures, acceptance criteria, and other requirements listed in Chapter 7 of this standard for that tool family.

### 3.3 Acceptable Inspection Procedures

An inspection procedure to govern the Inspector’s actions shall be present for every method that the Inspection Program specifies. When the vendor develops a procedure required in addition to those provided in Chapter 7, it shall include the following:

#### 3.3.1 Scope Statement

The scope statement limits how broadly the inspection procedure may be applied. At a minimum, the statement shall give:

- The specific inspection method or methods that the procedure governs.
- The component or family of components the procedure is designed to evaluate.
- The flaws, dimensions, properties, or attributes that are being evaluated by the procedure.

Unless the scope statement meets these tests, it is not valid.

*Example Scope Statement #1: “This procedure covers the examination of rotary shouldered connections for transverse flaws using the ultrasonic compression wave technique.” (Valid)*

*Example Scope Statement #2: “This procedure covers the examination of specialty tool components by the ultrasonic compression wave technique.” (Invalid—specific components are not cited, and specific measured/evaluated attributes are not cited)*

Furthermore, for the procedure to be valid, the scope statement shall match the component or family of components for which the Inspection Program specifies it. For example, statement #1 above is valid if it is referenced for rotary shouldered connections, but not if it is applied to elevator bushings. This requirement precludes an Inspection Program from referencing inspection procedures in terms that are not component-specific, such as:

&gt; *“Perform dry MPI in accordance with ASTM E709.” (Invalid—ASTM E709 does not address specific component material and geometry)*

#### 3.3.2 Apparatus Statement
