Repository: shajisnair1/ds1-streamlit-app

File: md_sources/vol3/DS1 Volume 3- 5th Edition -complete.md (part 4 of 34)
# Drill Stem Inspection
|  3.11.1e | Locating Last Scratch on BHA Box Conn with SRF | 51 | 3.28.4 | Measuring the Thickness of a Solid Component | 119  |
|  3.11.2 | Locating Last Scratch on BHA Pin Conc with SRF | 52 | 3.28.5 | Tung Space & Neck Length on Borderneck Fishing Sub | 119  |
|  3.11.1b | Measuring from Last Scratch on BHA Pin Conc w/o SRF | 52 | 3.28.6 | Example Photos of Acceptable/Rejectable Cracks | 122  |
|  3.11.1c | Measuring from Last Scratch on BHA Pin Conc w/o SRF | 52 | 3.29.1 | Pocket Magnetometer | 124  |
|  3.11.1d | Measuring from Last Scratch on BHA Pin Conc w/o SRF | 52 | 3.29.2 | Maxes of Inducing Magnetic Fields | 125  |
|  3.11.1e | Measuring from Last Scratch on BHA Pin Conc w/o SRF | 52 | 3.30.1 | Sheet Wire Slip Positions for Establishing a DSC Curve | 129  |
|  3.11.1d | Measuring from Last Scratch on BHA Pin Conc w/o SRF | 52 | 3.31.2 | Roller Geometry | 134  |
|  3.11.1d | Accupable and Rejectable Seal Damage | 54 | 3.31.3 | Pin Thread Box Out | 134  |
|  3.11.2 | CPMark™ Benchmarks | 55 | 3.32.1 | Traceability Procedure Flow Chart | 136  |
|  3.11.2a | CPMark™ Benchmarks | 55 | 3.34.1 | Penetration Depth of Eddy Current | 139  |
|  3.11.2b | Dimensions of Damage on Thread Flanks | 55 | 3.34.2 | Post-Inspection Marking Scheme-A of DS Components | 141  |
|  3.11.3 | XT-M™ and TT-M™ Box and Pin Seal Surfaces | 56 | 3.35.1 | Traceability and Roller Force Requirements for Cold Rolling API Connections | 143  |
|  3.11.4 | GPMark™ Benchmarks for Grant Prideco Delta™ | 61 | 3.35.2 | Thread Dimensions of an API Round Thread Pin | 145  |
|  3.11.5 | Xmark™ Benchmarks for Grant Prideco X-Force™ | 62 | 3.35.3 | Thread Dimensions of an API Round Thread Pin | 145  |
|  3.11.6 | Pin End Benchmark for Grant Prideco X-Force™ | 62 | 3.35.4 | Thread Dimensions of an API Round Thread Pin | 145  |
|  3.11.7 | Box End Benchmark for Grant Prideco X-Force™ | 62 | 3.35.5 | Thread Dimensions of an API Round Thread Pin | 145  |
|  3.11.8 | Acceptable and Rejectable Seal Damage for UFT™ | 63 | 3.35.6 | Thread Dimensions of an API Round Thread Pin | 145  |
|  3.11.9 | TJ Dims for API & Similar Non-Propagency Comp | 66 | 3.35.7 | Inorganic Plate/Scrapable/Rejectable Thread Condition | 146  |
|  3.11.10 | TJ Dims for HP & Similar Non-Propagency Comp | 66 | 3.35.8 | Inorganic Plate/Scrapable/Rejectable Thread Condition | 146  |
|  3.11.11 | TJ Dims for BP-Master Connections | 67 | 3.35.9 | Inorganic Plate/Scrapable/Rejectable Thread Condition | 146  |
|  3.11.12 | TJ Dims for DP-Master Connections | 67 | 3.35.10 | Inorganic Plate/Scrapable/Rejectable Thread Condition | 146  |
|  3.11.13 | Pin Connection Length Inspection for DP-Master | 76 | 3.35.11 | Shoulder-Sealing Turn-Step Pin | 147  |
|  3.11.14 | Pin Connection Length Inspection for DP-Master | 76 | 3.35.12 | Shoulder-Sealing Turn-Step Pin | 147  |

## List of Tables

|  3.1 | Used Drill Pipe Internal Plastic Coating Evaluation | 15  |
| --- | --- | --- |
|  3.2 | Steam Relief Features Required | 118  |
|  3.3 | Acceptance Criteria for Used Wallpipe | 120  |
|  3.4.1 | Roller Dimensions and Roller Force Requirements for Cold Rolling API Connections | 133  |
|  3.4.2 | Hybrid Prices for Cold Rolling API Connections | 134  |

## 3. Inspection Procedures

### 3.1 Contents

This chapter contains specific procedures covering the thirty six inspection methods in DS-1* Fifth Edition. The table of contents below gives procedure numbers and page numbers for locating a specific inspection procedure.

|  Procedure | Number | Page  |
| --- | --- | --- |
|  Visual Tube Inspection | 3.4 | 34  |
|  OD Gage Tube Inspection | 3.5 | 39  |
|  Ultrasonic Wall Thickness Inspection | 3.6 | 40  |
|  Electromagnetic Inspection (EMI) | 3.7 | 41  |
|  Heat Checking Inspection | 3.8 | 43  |
|  MPI Slip/Upset Inspection | 3.9 | 45  |
|  Ultrasonic Slip/Upset Area Inspection | 3.10 | 46  |
|  Visual Connection Inspection | 3.11 | 48  |
|  Dimensional 1 Inspection | 3.12 | 64  |
|  Dimensional 2 Inspection | 3.13 | 65  |
|  Dimensional 3 Inspection | 3.14 | 81  |
|  Blacklight Connection Inspection | 3.15 | 90  |
|  UT Connection Inspection | 3.16 | 91  |
|  Liquid Penetrant Inspection | 3.17 | 93  |
|  Slip Groove Inspection | 3.18 | 95  |
|  Wet Visible Contrast Inspection | 3.19 | 96  |
|  Kelly Inspection | 3.20 | 98  |
|  Connection Phosphating | 3.21 | 99  |
|  Hardhanding Reapplication | 3.22 | 101  |
|  Tool Joint Rebuilding | 3.23 | 106  |
|  Stabilizer Inspection | 3.24 | 108  |
|  Sub Inspection | 3.25 | 109  |
|  Pup Joint 1 Inspection | 3.26 | 112  |
|  Pup Joint 2 Inspection | 3.27 | 113  |
|  Shop Inspection of Fishing Tools | 3.28 | 115  |
|  Residual MPI Method | 3.29 | 124  |
|  Full Length Ultrasonic Inspection (FLUT) | 3.30 | 126  |
|  Shop Repair and Gaging of RSC | 3.31 | 130  |
|  Traceability | 3.32 | 135  |
|  Rig Flow Trip Inspection | 3.33 | 137  |
|  Demagnetization | 3.34 | 138  |
|  Post-Inspection Marking | 3.35 | 139  |
|  Drift Testing | 3.36 | 142  |
|  Workstring Visual Tube Inspection | 3.37 | 143  |
|  Workstring Visual Connection Inspection | 3.38 | 145  |
|  Workstring Dimensional Cnx Inspection | 3.39 | 148  |

### 3.2 The Inspection Transaction

An inspection transaction begins when the customer orders a "DS-1 Inspection" of any category, and the inspection company accepts the order. It is understood by both parties in the transaction that the quality of the inspection and product provided will depend on the inspection procedure employed by the inspector. Therefore, the customer, in ordering the inspection, establishes the burden of compliance with the requirements of this section upon the inspection company. The inspection company, in accepting the order, accepts the responsibility for compliance. It is therefore understood by both parties that the inspection company will follow the requirements of this section exactly, unless instructed otherwise by the customer. The customer may alter any requirement herein as he or she sees fit, but should keep in mind that this may negatively affect the quality of the inspection or inspected product. Unless prior authorization is given by the customer, the inspection company may not alter any requirement herein.

### 3.3 Communication

The full benefit of proper inspection can only be realized in an atmosphere of good communication between the organizations and people who are buying and those who are conducting the inspection.

#### 3.3.1 Ordering the Inspection

The customer is responsible for clearly outlining the inspection program, as discussed in Chapter 2. This entails a complete list of the items to be inspected, a selection of the methods to be employed, and the specific acceptance criteria to be applied by the inspector.

#### 3.3.2 Conducting the Inspection

The organization conducting the inspection is responsible for conducting the inspection in compliance with the procedures in this section, except as these may be modified by the customer. The inspection organization is also responsible for clearly communicating to the customer the status of the inspection and the nature of any problems that may be occurring.

#### 3.3.3 Ambiguous Terms

Ambiguous terms such as "DS-1 Inspection" (without a stated category), "Standard Inspection," "API Inspection," "RP7G Inspection" and others, are often used. These terms have no precise meanings. Their use can and does lead to misunderstanding because expectations were never clearly communicated and understood by both parties in the transaction. These and other ambiguous terms should be avoided.

# 3.4 Visual Tube Inspection

## 3.4.1 Scope

This procedure covers visual examination of the internal and external surfaces of drill pipe and HWDP tubes to determine general condition.

## 3.4.2 Inspection Apparatus

Paint marker, calibrated pit depth gage, ultrasonic thickness gage, a calibrated light meter to verify illumination, and a light capable of illuminating the entire accessible internal surface of the pipe are required. See section 2.21 for calibration requirements for the light intensity meter and pit depth gage. For examination of internal plastic coating (IPC) and specifically for examination of the internal upset run-out, a hinged mirror capable of extending into the pipe ID is required. Additionally, a wooden stick or a blunt putty knife or similar metal spatula is required to test the adhesion around areas of damaged internal plastic coating.

## 3.4.3 Preparation

a. All pipe shall be sequentially numbered.

b. The tube surfaces shall be clean so that the metal surface is visible and no surface particles larger than 1/8 inch in any dimension can be broken loose with a fingernail.

c. For examination of internal plastic coating, the internal surfaces of the pipe shall be free from drilling mud, chemical residues, dust, dirt, and other visible contaminants.

Note: For cleaning of pipe's internal surface, use of high pressure water jetting equipment is recommended. Other pipe cleaning methods may also be used. If high pressure water jetting equipment is used, it is recommended that the water pressure not exceed 15,000 psi, the water blast not be at a 90° angle to the coating surface, and a pencil point nozzle not be used. It is recommended that a commercially available 360° nozzle be used.

## 3.4.4 Procedure and Acceptance Criteria

a. The external surface shall be examined from upset-to-upset Surface imperfections (including slip cuts, gouges, corrosion pits, etc) that penetrate the normal pipe surface shall be measured and the depth of the imperfection shall be subtracted from the average adjacent wall thickness to determine the remaining wall thickness under the imperfection. Surface imperfections that cause the remaining wall thickness under the imperfection to be less than the acceptance criteria listed in Table 3.5.1 for NWDP, 3.5.2 for TWDP, or 80% of the adjacent wall thickness for HWDP shall be cause for rejection. Additionally, round bottomed surface imperfections (such as corrosion pits) with a depth greater than the acceptance criteria listed in the same tables are cause for rejection. Average adjacent wall thickness shall be determined by averaging the wall thickness readings from two opposite sides of the imperfection. Metal protruding above the normal surface may be removed to facilitate measuring the depth of penetration. Any visible cracks shall be cause for rejection.

(Note that material applied to the tube, metallic or otherwise, for the purposes of wear resistance does not constitute "raised metal" in this standard. If present, the wear material manufacturer should be contacted for specific inspection requirements.)

b. Cuts on the OD surface shall be measured and the depth of the cut compared to the average adjacent wall thickness (as measured above). "Cuts" are defined as surface imperfections caused by mechanical damage, including slip cuts and gouges. Cuts with a depth greater than the acceptance criteria listed in Table 3.5.1 for NWDP, 3.5.2 for TWDP, or 10% of the adjacent wall thickness for HWDP shall be cause for rejection.

c. Pipe with extensive raised metal in the slip area may be pulled out and laid aside without further inspection at the discretion of the inspection company and customer.

d. Pipe to be used for snobbing shall not have raised metal above the normal surface. Raised metal may be removed if permitted by the customer and the owner of the pipe.

e. The minimum illumination level at the inspection surface shall be 50 foot-candles. Visual acuity requirements shall be per section 2.20.2. Light intensity level at the inspection surface must be verified:

- At the start of each inspection job
- When light fixtures change positions or intensity
- When there is a change in relative position of the inspected surface with respect to the light fixture
- When requested by the customer or its designated representative
- Upon completion of the inspection job.

The requirements do not apply to direct sunlight conditions. If adjustments are required to the light

intensity level at the inspection surface, all components inspected since the last light intensity level verification shall be re-inspected.

f. The illuminated ID surface shall be visually examined from each end. ID pitting shall not exceed 1/8 inch in depth as measured or visually estimated for Ultra and Premium Class NWDP, TWDP, or HWDP. For Class 2 NWDP, pitting shall not exceed 3/16 inch.

g. The tubes shall not be visibly crooked by more than 3 inches over the entire length of the tube or 0.5 inch in the first 5 feet from either end. In addition to all applicable inspection, all straightened pipes shall be inspected in the straightened tube section and 2 feet either side of the straightened section in accordance with procedure 3.9, Magnetic Particle Slip/Upset Inspection.

h. If internal plastic coating is present, the ID surface of internally coated pipe shall be evaluated in accordance with paragraph 3.4.5.

## 3.4.5 Evaluation of Internal Plastic Coating

a. The ID surface of internally coated pipe shall be examined for signs of deterioration of the internal plastic coating in the tube area (tube area includes the tube body and the internal transition area). The tool joint area shall also be examined if the optional tool joint criteria (3.4.5h) is specified by the customer. Figure 3.4.1 illustrates the tool joint and the tube area.

b. The overall drill pipe classification shall be based on the internal coating loss in the tube area (which includes tube body and transition area only). Internal coating loss in the tool joint (even if up to 100%) shall not cause downgrading of pipe. However, internal coating loss in the tool joint continuing or extending into the transition area shall be thoroughly evaluated for coating adhesion based on the guidelines provided in this procedure.

c. For the purposes of this procedure, internal coating loss is defined as total removal of the coating film down to base metal and does not refer to coating wear that does not reach metal substrate.

d. In order to determine fitness for purpose, the drill pipe shall be classified as ID Coating Reference Condition 1, 2, 3, or 4. The ID coating reference condition number shall be reported to the customer. Tubes with Coating Reference Condition 3 or 4 shall be rejected unless waived by the customer. Criteria for determining each Coating Reference Condition have been provided below in Table 3.1. Determination of condition number 1, 2, 3, or 4 shall be based on worst condition listed within the condition number column in Table 3.1. For example, if a particular drill pipe presents overall coating loss of less than 20% but shows delamination, then the drill pipe shall be classified as Condition 4.

e. Overall coating loss is based on the overall internal coating loss in the entire tube body and transition region (tube area). Localized internal coating loss is loss of coating in an area that includes the entire 360° internal surface area in any linear section of length 3 feet in tube area.

Table 3.1 Used Drill Pipe Internal Plastic Coating Evaluation

|  Condition | Condition 1 | Condition 2 | Condition 3 | Condition 4  |
| --- | --- | --- | --- | --- |
|  Overall Coating Loss in Tube Area^{Note 1} | No visible coating loss; minor surface abrasion only | ≤ 20% | > 20% and ≤ 35% | > 35%  |
|  Localized Coating Loss^{Note 2} (coverage area includes the entire 360° internal surface area in any linear section of length 3 feet in tube area) | No visible coating loss; minor surface abrasion only | ≤ 25% in any tube area section of 3 linear feet | > 25% and ≤ 50% in any tube area section of 3 linear feet | ≤ 50% in any tube area section of 1 linear feet  |
|  Blistered Coating | No | No | No | Can be present  |
|  Delamination (peeling)^{Note 3} | No^{Note 3} | No^{Note 3} | No^{Note 3} | Can be present  |
|  Underfilm Corrosion^{Note 3} | No | No | Can be present | Can be present  |

Notes:
1. The overall coating classification will be determined by the coating classification in the tube area (which includes tube body and transition area only). Coating showing signs of delamination shall be added to the last coating to generate an accurate percentage of coating damage.
2. A boxes must be used to evaluate the coating condition. These shall not be used where necessary.
3. Underfilm corrosion and coating delamination can be determined with any one packing of the coating around areas of damage. In case the coating adhesion is wooden, such as a 200-pc by 1000-pc material, the coating region is usually achieved by using a 100-pc packing agent. Lately, a 100-pc material should be used to prevent the coating from being removed.
4. No signs of delamination shall be visible when after pipe has been opened to meet requirements provided in paragraph 3.4.3.

![img-12.jpeg](img-12.jpeg)
Figure 3.4.1 Drill Pipe Areas with Internal Plastic Coating (IPC)

![img-13.jpeg](img-13.jpeg)
A: photos below courtesy of NOV Tuboscope
Figure 3.4.2 Bittered Coating

![img-14.jpeg](img-14.jpeg)
Figure 3.4.3 Coating Delaminating (Feeling) away from an area of damage.

![img-15.jpeg](img-15.jpeg)
Figure 3.4.4 Wireline Cuts in coating

![img-16.jpeg](img-16.jpeg)
Figure 3.4.5 Underfilm Corrosion where the coating film appears to be pushed up and corrosion is taking place under intact coating.

![img-17.jpeg](img-17.jpeg)
Figure 3.4.6
ID Coating Reference Condition 1 in the Upset Run-out. No visible damage.

![img-18.jpeg](img-18.jpeg)
Figure 3.4.7
ID Coating Reference Condition 1 Tube Body. No visible damage.

![img-19.jpeg](img-19.jpeg)
Figure 3.4.8
ID Coating Reference Condition 1 Tube Body. Internal camera view shows no visible coating damage down to steel substrate and no corrosion products.

![img-20.jpeg](img-20.jpeg)
Figure 3.4.9
ID Coating Reference Condition 2 Internal Upset Run-out. Note the damage in the tool joint continuing or extending into the upset run-out. Surface corrosion without significant metal loss. Localized coating loss is less than 25% and overall coating loss is less than 20%.

37

![img-21.jpeg](img-21.jpeg)
Figure 3.4.10
ID Coating Reference Condition 2 Internal Upset Run-out. Note mechanical damage (wireline cut) extends into the upset run-out from the tool joint. Localized coating loss is less than 25% and overall coating loss is less than 20%.

![img-22.jpeg](img-22.jpeg)
Figure 3.4.11
ID Coating Reference Condition 2 Tube Body. Note probable areas of coating damage and minor indication of rust on the left.

![img-23.jpeg](img-23.jpeg)
Figure 3.4.12
ID Coating Reference Condition 2 Tube Body. Note isolated area of coating damage down to the metal substrate. Overall coating loss is less than 20%.

![img-24.jpeg](img-24.jpeg)
Figure 3.4.13
ID Coating Reference Condition 3 Tube Body. Note several areas of coating loss down to bare steel, there is no peeling of the coating in those areas. Localized coating loss is more than 25% but less than 50%. Overall coating loss is less than 35%.

![img-25.jpeg](img-25.jpeg)
Figure 3.4.14
ID Coating Reference Condition 3 Tube Body. Localized coating loss in tube area is more than 25% but less than 50%. Overall coating loss is less than 35%. Presence of surface corrosion but no signs of blistering or deamination. Coating loss in tool joint area is not to be included.

38

![img-26.jpeg](img-26.jpeg)
Figure 3.4.15 ID Coating Reference Condition 4. The presence of blisters indicates coating degradation which can be caused by excessive temperature, chemical exposure, and/or the coating reaching the end of its useful life.

![img-27.jpeg](img-27.jpeg)
Figure 3.4.16 ID Coating Reference Condition 4 Tube Body. Delamination of the coating in the tube body.

![img-28.jpeg](img-28.jpeg)
Figure 3.4.17 ID Coating Reference Condition 4 Tube Body. Note the loss of coating and presence of delamination.

f. Sample description of coating damage and defects such as wireline cuts, blistering, delamination, and underfilm corrosion are provided in Figures 3.4.2 through 3.4.5.

g. Sample pictures of drill pipe tube body and upset run-out illustrating ID Coating Reference Conditions 1, 2, 3, and 4 are provided in Figures 3.4.6 through 3.4.17.

h. Optional tool joint criteria: If specified by the customer, the ID surface of internally coated drill pipe shall be examined for signs of deterioration of the internal plastic coating in the tool joint area (see Figure 3.4.1). Blistered coating, delamination/peeling, or underfilm corrosion of the coating in the tool joint area shall be a cause for rejection of the drill pipe unless waived by the customer. If approved by the customer, the damaged coating may be removed entirely from the tool joint area.

## 3.5 OD Gage Tube Inspection

### 3.5.1 Scope

This procedure covers the full length mechanical gaging of the drill pipe or workstring tube for outside diameter variations.

### 3.5.2 Inspection Apparatus

a. Direct reading or go-on-go type gages may be used to locate areas of OD reduction. Gages must be capable of identifying the smallest permissible tube outside diameters.

b. Any electronic, dial, or Vernier device used to set or calibrate the OD gage shall itself have been calibrated. See section 2.21 for calibration requirements.

c. Fixed setting standards for field use shall be verified to ±0.002 inch accuracy using one of the devices above.

39

## 3.5.3 Preparation

a. All pipe shall be sequentially numbered.
b. The pipe OD surface shall be free from scale or heavy coatings exceeding 0.010 inch thickness.

## 3.5.4 Calibration

a. The OD gage calibration shall be verified at the applicable maximum and minimum OD values given in Table 3.6.1, 3.6.2, or 3.11.2, as applicable.
b. The gage calibration shall be verified:
- At the start of each inspection.
- After every 25 lengths.
- When the OD variance exceeds the acceptable limits.
- When the gage is suspected of having been damaged.
- At the completion of inspection.
c. If adjustments are required to the OD gage, all lengths gaged since last valid calibration check shall be regaged.

## 3.5.5 Procedure and Acceptance Criteria

a. The tube body shall be mechanically gaged from upset to upset by dragging the gage along the tube length while rotating the pipe and holding the gage perpendicular to the tube. The pipe shall roll at least one revolution for every 5 feet of length inspected.
b. Pipe with an OD reduction or increase exceeding the values in Table 3.6.1, 3.6.2, or 3.11.2, as applicable, shall be rejected.

## 3.6 Ultrasonic Wall Thickness Inspection

### 3.6.1 Scope

This procedure covers compression wave ultrasonic measurement of steel drill pipe or workstring tube wall thickness near the center of the tube and at points of obvious wear.

### 3.6.2 Inspection Apparatus and Calibration

a. The ultrasonic instrument shall be the pulse-echo type with digital display.
b. The transducer shall have separate transmit and receive elements. Any transducer worn in a degraver that light is visible under its face when placed on the reference standard without couplard shall be replaced.

c. Linearity Calibration. The instrument shall have been calibrated for linearity over an interval of 0.100 inch to 2.000 inches after any repair of the instrument or at least every six months. See section 2.21 for calibration requirements.
d. The same type couplard shall be used for both calibration and gaging.
e. The field reference standard shall be of the same acoustic properties as the pipe being inspected and have at least two thicknesses that meet the following requirements:
- Thick Section = Nominal wall, -0.100, 0 inch.
- Thin Section = 70% of nominal wall, +0, -0.100 inch.
f. Minimum and maximum values of the thick and thin section of the field reference standard have been provided in Table 3.6.1, 3.6.2, or 3.11.2, as applicable.
g. The field reference standard shall be verified to be within ±0.002 inch of stated thicknesses by micrometer, or Vernier or dial caliper. See section 2.21 for calibration requirements for the verifying device.
h. After field calibration adjustments, the gage shall measure both thicknesses on the standard to ±0.001 inch accuracy.
i. Field calibration shall be verified at the following frequency:
- At the start of each inspection.
- After every 25 lengths.
- When a measurement indicates a rejectable piece.
- Each time the instrument is turned on.
- When the gage is suspected of having been damaged.
- When probe, cable, operator, or pipe weight are changed.
- Upon completion of each inspection job.
j. If previous field calibration accuracy cannot be verified, all areas tested since the last valid calibration shall be regaged after correcting the calibration.

## 3.6.3 Preparation

a. All pipe shall be sequentially numbered.
b. The external pipe surface where the nutchegs are to be taken shall be cleaned to the bare surface.

## 3.6.4 Procedure

a. The parting line between the transmit and receive cleaners on the two-element transducer shall be held perpendicular to the longitudinal axis of the pipe.
b. After constant application, thickness measurements shall be taken around the tube circumference in 1-inch maximum increments.
c. Readings shall be taken within one foot of the center on each tube. Additional readings may be taken in the same manner at any other areas selected by the inspector or customer representative.
d. The inspector shall scan the surface within a 1-inch radius of the lowest reading to confirm or modify that value. The lowest reading shall be recorded.

## 3.6.5 Acceptance Criteria

Pipe that does not meet the applicable requirements in Table 3.6.1, 3.6.2, or 3.11.2, as applicable, shall be rejected.

## 3.7 Electromagnetic Inspection (EMI)

### 3.7.1 Scope

This procedure covers the upset-to-upset scanning of steel drill pipe or wickstring tubes for transverse and three-dimensional flows using flux leakage detection equipment. Tube wall thickness may be monitored using gamma ray radiation, magnetic wall, or ultrasonic wall monitoring equipment after an agreement between the sensor and the customer. If wall monitoring equipment is used, requirements specified in this procedure shall be applicable.

### 3.7.2 Inspection Apparatus

Flux leakage units used for transverse flow detection shall use a DC coil. The unit shall be designed to allow active longitudinal field inspection of the tube surface from upset-to-upset. The unit shall generate a permanent record of the pipe inspection and standardization.

### 3.7.3 Preparation

a. All pipe shall be sequentially numbered.
b. All surfaces from upset-to-upset shall be clean to a degree that the metal surfaces are visible and not sticky to the touch. Paint and clear lacquer coatings less than 0.010 inch thick are acceptable. Any condition interfering with detector ride on the pipe shall be corrected.

### 3.7.4 Flux Leakage Reference Standards

The reference standard for flux leakage transverse flow detection units shall be a through-wall drilled hole standard prepared from a length of pipe of the same nominal diameter as the pipe to be inspected. The hole size shall be 1/16 inch, ±1/64 inch in diameter. The standard may have one hole for each detector, arranged in a spiral pattern. The Electromagnetic Inspection (EMI) drill-hole standard shall be recertified annually.

### 3.7.5 Standardization of Flux Leakage Equipment

a. The equipment shall be adjusted to produce a common reference amplitude (minimum 10 mm or a minimum of 40% of full digital screen height) from each detector when a hole is scanned. Signal to noise ratio shall be a minimum of 3 to 1.
b. After standardization adjustments are complete, the reference standard shall be dynamically scanned four times at the speed to be used for inspection with no changes in any settings.

Each signal channel must produce indications of at least 80% of the reference amplitude established in 3.7.5a, with a minimum signal to noise ratio of 3 to 1.

c. The detectors shall be sized for the pipe being inspected and shall ride on the surface of the pipe without any visible gap.
d. The unit shall be restandardized according to the procedure in 3.7.5b:

- At the start of each inspection job.
- After each 50 lengths.
- Each time the unit is turned on.
- When mechanical or electronic changes or adjustments are made.
- After each shift change.
- Upon completion of the inspection job.

Restandardization shall be performed prior to making adjustments to DC coil amperage. Automatic calibration functions must be turned off during restandardization.

41

e. If previous standardization accuracy cannot be verified, all pipe run since the last verified standardization shall be reinspected after correcting the standardization.

f. Standardization runs must appear in their proper sequence on the production logs

## 3.7.6 Requirements for Wall Thickness Equipment

Wall monitoring equipment may be used after an agreement between the vendor and the customer. The following requirements for wall thickness reference standard and standardization of wall thickness equipment shall be applicable.

## 3.7.6.1 Wall Thickness Reference Standards

The wall thickness standard shall be made from a material with similar acoustic properties, same diameter, and same nominal wall thickness of the pipe being inspected. The standard shall have two known thicknesses within 80% to 100% of nominal wall thickness and shall differ by more than 5% of nominal wall thickness. The standard thicknesses shall be verified with a calibrated ultrasonic thickness gage or calibrated micrometer. See section 2.21 for calibration requirements.

## 3.7.6.2 Standardization of Wall Thickness Equipment

a. Using the reference standard defined in 3.7.6.1, the wall thickness unit standardization and re-standardization shall be verified at the same frequency as the flux leakage unit standardization. If any reference point has shifted by more than the equivalent of ±4% of the pipe nominal wall thickness, all lengths run since the last verified standardization shall be reinspected after correcting the standardization.

b. The linearity of the wall thickness unit shall be demonstrated by measuring the known wall thicknesses in dynamic mode and, if available, in static mode. The unit shall have a reference point representing the minimum acceptable wall thickness.

## 3.7.7 Inspection Procedure

a. The following information shall be recorded in the permanent record for each joint inspected:

- Permanent serial number or metal-stamped identification number.
- End from which scanning began (pin or box).
- Marking of indications which are to be evaluated.

b. Each length shall be scanned from upset-to-upset. On buggy type EMI units, the inspection head shall be propelled into the near end tool joint with the detectors leading, then the head turned around and propelled the full length into the opposite tool joint. The inspection head may be backed onto the upset if it can be demonstrated during standardization that the system is of equal sensitivity while scanning in the forward and reverse direction and if the detectors are centrally located within the inspection head.

c. The rate of scanning for the EMI device during the inspection process:

- Shall be constant throughout the entire tube length.
- Shall be the same for production and standardization runs.
- Shall be documented on the inspection report.

d. At the start of inspection, each indication exceeding 50% of the standardization reference level shall be marked until a minimum of 10 areas are marked.

e. Each marked area shall be proved-up using visual, mechanical measurements, magnetic particle (see 3.7.8), ultrasonic, or other techniques as required to identify, if possible, the type of imperfection, its depth, orientation, and proximity to the OD surface. (Restandardization shall be made based upon the results of prove-up if either the inspector or the customer representative judge that this is advisable.) The threshold level shall be established. A threshold level is the signal amplitude that warrants evaluation of all future indications on the pipe. The threshold level for the flux leakage unit shall not be greater than 80% of the reference level established in paragraph 3.7.5a. The threshold level for the thickness unit shall be the signal level representing 85% of new nominal wall thickness. The operator shall note any changes in signal response or pipe condition which may warrant adjustments and/or re-standardization. The threshold levels shall be recorded in the permanent inspection record.

f. On the remaining joints, prove-up is required when an indication is greater than the threshold set for flux leakage equipment. If wall monitoring equipment is utilized, prove-up is also required when an indication is less than the threshold set for the wall thickness equipment.

g. The results of the evaluation shall be recorded in a prove-up inspection report. Acceptance or rejection shall be clearly noted in the inspection report for each suspect location.

## 3.7.8 Wet Fluorescent or Dry Magnetic Particle Prove-Up Inspection

a. This prove-up method is acceptable only for prove-up of indications that break the OD surface on ferromagnetic pipe.

b. For the wet fluorescent and dry magnetic particle methods, the inspection apparatus, preparation, and procedure shall conform to the requirements in 3.9.2, 3.9.3, and 3.9.4a-d, respectively, except that the area to be cleaned and inspected shall include the suspect location and the surrounding area not less than six inches from the suspect location.

c. For the wet visible method, the inspection apparatus, preparation, and procedure shall conform to the requirements in 3.9.2, 3.9.3, and 3.9.4a-d, respectively, except as noted below and that the area to be cleaned and inspected shall include the suspect location and the surrounding area not less than six inches from the suspect location. The bath concentration shall be in the range of 1.2 to 2.4 mL of particles per 100 mL of bath, using a 100 mL centrifuge tube.

d. Magnetize with an AC-joke. Maintain a continuous active magnetic field during particle application.

## 3.7.9 Acceptance Criteria

a. Pipe with imperfections or wall thicknesses (if applicable) which do not meet the acceptance criteria specified in Tables 3.5.1, 3.5.2, or 3.11.1, as applicable, and 3.6.1, 3.6.2, or 3.11.2, as applicable, shall be rejected.

b. Areas in which flux leakage indications exceed threshold but no imperfection can be found shall be re-scanned. Repeatability of such an indication shall be cause for rejection.

(Note that material applied to the tube for the purposes of wear resistance will likely cause a variety of indications, such as dramatically reduced wall thickness (which is inaccurate) caused by a sudden change in material permeability. The inspector should confirm with the pipe owner whether the string has wear pads applied, and the wear pad material manufacturer should be contacted for specific inspection requirements, which may include different inspection methods and criteria for only that area.)

## 3.7.10 Records

Retention of strip charts and/or electronic data from all inspection and standardization runs shall be maintained by the inspection company for a minimum period of one year. These records shall be available for review to the customer or its designated representative upon request.

## 3.8 Heat Checking Inspection

### 3.8.1 Scope

This procedure covers examination of heat checking (longitudinal surface imperfections) on box tool joints from the shoulder to the intersection of the tube or upset OD and the 18" taper using the wet fluorescent magnetic particle technique or the dry magnetic particle technique.

### 3.8.2 Inspection Apparatus

#### 3.8.2.1 General Apparatus

a. Required magnetic particle field indicators (MPFI) include a magnetic flux indicator strip or a magnetic penetrometer (pie gauge).

b. A calibrated AC-joke which has demonstrated the capacity to lift a ten pound weight within the last six months. The ten pound weight used for the lift test shall have been calibrated. See section 2.21 for calibration requirements. For AC-jokes with adjustable poles:

- The maximum pole spacing during inspection shall not exceed the distance between the poles when all segments of the joke are perpendicular to the grip.
- The minimum pole spacing during inspection shall be 2 inches.

c. Other equipment: If the inspection surfaces are to be inspected using a residual field with the approval from the customer, a capacitor discharge (C.D.) box may be used.

d. For dry particle inspection: The dry magnetic particles shall be of contrasting color to the inspection surface and shall be free from rust, grease, paint, dirt, and/or any other contaminants that may interfere with the particle characteristics.

#### 3.8.2.2 Wet Fluorescent Magnetic Particle Technique

a. Particle Bath Mediums:

- Petroleum base mediums which exhibit natural fluorescence under blacklight shall not be used. Diesel fuel and gasoline are not acceptable.
- Water base mediums are acceptable if they wet the surface without visible gaps. If incomplete wetting occurs, additional cleaning, a new particle

bath, or the addition of more wetting agents may be necessary.

b. Blacklight Equipment: A blacklight source and a calibrated blacklight intensity meter are required. See section 2.21 for calibration requirements.

c. An ASTM centrifuge tube and stand are required.

d. A calibrated light meter to verify illumination. See section 2.21 for calibration requirements.

e. Bonths or tarps shall be used to darken the area if necessary.

### 3.8.3 Preparation

a. Pipe shall be sequentially numbered.

b. Outside surface of the box tool joint from shoulder to the intersection of the tube or upset OD and the 18" taper shall be cleaned to a degree that the metal surfaces are visible. For dry powder inspection, the surfaces shall also be dry to the touch.

### 3.8.4 Procedure and Acceptance Criteria

a. The external surface defined in paragraph 3.8.1, excluding hardbanding, shall be inspected for longitudinal cracks using an AC yoke.

b. The magnetic field generated using the AC yoke shall be applied transverse to the tube and tool joint longitudinal axis, and it shall be continuously activated during particle application.

c. Inspection shall be performed using either the dry magnetic particle technique or the wet fluorescent magnetic particle technique.

d. Proper field strength and orientation are verified at the beginning of each shift using a MPFI as defined in paragraph 3.8.2.

e. For dry particle inspection: Apply the dry particles by spraying or dusting directly onto the inspection area. The minimum illumination level at the inspection surface shall be 50 font-candles. Visual acuity requirements shall be per section 2.20.2. Light intensity level at the inspection surface must be verified:

- At the start of each inspection job.
- When light fixtures change positions or intensity.
- When there is a change in relative position of the inspected surface with respect to the light fixture.

- When requested by the customer or its designated representative.
- Upon completion of the inspection job.

The requirements do not apply to direct sunlight conditions. If adjustments are required in the light intensity level at the inspection surface, all components inspected since the last light intensity level verification shall be re-inspected.

f. For wet fluorescent magnetic particle inspection:

- Particle concentration shall range from 0.1 to 0.4 ml/100 ml when measured using an ASTM 100 ml centrifuge tube, with a minimum settling time of 30 minutes in water-based carriers or 1 hour in oil-based carriers.
